Repository: ZeeshanHJ/Adsorption-capacity-prediction-for-ECs

# Paper title and data availability
This repository contains codes for the paper entitled " Machine-learning-based prediction and optimization of emerging contaminants' adsorption capacity on biochar materials" authored by Zeeshan Haider Jaffari, Heewon Jeong, Jaegwan Shin, Jinwoo Kwak, Changgil Son, Yong-Gu Lee, Sangwon Kim, Kangmin Chon, Kyung Hwa Cho, also known as the WEIL group at UNIST, Korea. File name "Raw_data" contains the data set of 3,757 data points used in this study to build this model. Besides, The published article can be found on

# Introduction
Biochar materials have recently received considerable recognition as eco-friendly and cost-effective adsorbents capable of effectively removing hazardous emerging contaminants (e.g., pharmaceuticals, herbicides, and fungicides) to aquatic organisms and human health accumulated in aquatic ecosystems. This study accurately predicts the adsorption capacity of ECs toward biochar materials in aqueous solutions using ten tree-based machine learning (ML) models with a large dataset (3,757 data points). The dataset includes 24 input variables, such as pyrolysis conditions for biochar production (3 features), biochar characteristics (3 features), biochar compositions (6 features), and adsorption experimental conditions (12 features). The applied ML models were evaluated with statistical indicators, and the optimal model was selected. Subsequently, the feature importance of the best-performed model was analyzed by the shapley additive explanations (SHAP). Finally, the partial dependence plot (PDP) was utilized as a post-processing technique to investigate the optimized experimental conditions.

# Files in this Repository
∙ Raw_data.xlsx:
Dataset applied in this study (3,757 data points)
∙ Correlation_Heatmap.py:
Correlations between input variables were investigated using heatmap technique.
∙ *_model.py:
Files named “_model.py” were used to build a model utilizing 10 tree-based machine learning ML) algorithms. Applied ML algorithms can be identified by abbreviations (i.e., BA, CB, DT…) at the beginning of the file name. All the required detail processes, including data preprocessing, optimizing hyperparameters, and evaluating the trained model, are included in the code files.
In the data preprocessing process, this study assigned numerical attributes to four categorical input variables, such as adsorbent, pollutant, wastewater type, and adsorption type, with a one-hot encoder. Additionally, each of the numerical input features was standardized by z-value. In the optimizing hyperparameters process, the Bayesian optimization technique was employed. Statistical parameters, including mean absolute error (MAE) and coefficient of determination (R^2), were applied as performance metrics for the model evaluation.
∙ SHAP_CB_model.py:
This code applied SHAP to investigate feature importance and contribution factors in the highest-performing CatBoost model.
∙ PDP_categorical.py, PDP_non_categorical.py:
These two codes are post-processing tools for applying the partial dependence plot (PDP). The two codes are utilized for categorical and numeric data, respectively.

# Findings

# Correspondance
If you feel any dificulties in executing these codes, please contact us through email on jaffarizh@hotmail.com or gua01114@gmail.com. Thank you

File: Raw_data.csv (part 1 of 16)
Adsorbent,Pyrolysis temperature ,Pyrolysis time,C,H,O,N,(O+N)/C,Ash,H/C,O/C,N/C,Surface area,Pore volume,Average pore size,Pollutant,Adsorption time,Initial concentration,Solution pH,RPM,Volume,Adsorbent dosage,Adsorption temperature,Ion concentration,Humic acid,Wastewater type,Adsorption type,Final concentration,Capacity
PB600,600,120,78.79,2.12,3.38,1.99,0.068155857,19.09,0.32,0.042898845,0.025257012,408.7,0.336,4.63,IBF,1440,1,7,150,0.025,0.02,25,0,0,Synthetic,Single,1.089201878,-4.460093897
PB600,600,120,78.79,2.12,3.38,1.99,0.068155857,19.09,0.32,0.042898845,0.025257012,408.7,0.336,4.63,IBF,1440,1,7,150,0.025,0.04,25,0,0,Synthetic,Single,0.572769953,10.68075117
PB600,600,120,78.79,2.12,3.38,1.99,0.068155857,19.09,0.32,0.042898845,0.025257012,408.7,0.336,4.63,IBF,1440,1,7,150,0.025,0.08,25,0,0,Synthetic,Single,0.361502347,7.981220657
PB600,600,120,78.79,2.12,3.38,1.99,0.068155857,19.09,0.32,0.042898845,0.025257012,408.7,0.336,4.63,IBF,1440,1,7,150,0.025,0.12,25,0,0,Synthetic,Single,0.291079812,5.907668232
PB600,600,120,78.79,2.12,3.38,1.99,0.068155857,19.09,0.32,0.042898845,0.025257012,408.7,0.336,4.63,IBF,1440,1,7,150,0.025,0.16,25,0,0,Synthetic,Single,0.197183099,5.017605634
PB600,600,120,78.79,2.12,3.38,1.99,0.068155857,19.09,0.32,0.042898845,0.025257012,408.7,0.336,4.63,IBF,1440,1,7,150,0.025,0.02,25,0,0,Synthetic,Single,0.877934272,6.103286385
PB600,600,120,78.79,2.12,3.38,1.99,0.068155857,19.09,0.32,0.042898845,0.025257012,408.7,0.336,4.63,IBF,1440,1,7,150,0.025,0.04,25,0,0,Synthetic,Single,0.61971831,9.507042254
PB600,600,120,78.79,2.12,3.38,1.99,0.068155857,19.09,0.32,0.042898845,0.025257012,408.7,0.336,4.63,IBF,1440,1,7,150,0.025,0.08,25,0,0,Synthetic,Single,0.314553991,8.568075117
PB600,600,120,78.79,2.12,3.38,1.99,0.068155857,19.09,0.32,0.042898845,0.025257012,408.7,0.336,4.63,IBF,1440,1,7,150,0.025,0.12,25,0,0,Synthetic,Single,0.666666667,2.777777778
PB600,600,120,78.79,2.12,3.38,1.99,0.068155857,19.09,0.32,0.042898845,0.025257012,408.7,0.336,4.63,IBF,1440,1,7,150,0.025,0.16,25,0,0,Synthetic,Single,0.338028169,4.137323944
PB600,600,120,78.79,2.12,3.38,1.99,0.068155857,19.09,0.32,0.042898845,0.025257012,408.7,0.336,4.63,IBF,1440,1,7,150,0.025,0.02,25,0,0,Synthetic,Single,0.830985915,8.450704225
PB600,600,120,78.79,2.12,3.38,1.99,0.068155857,19.09,0.32,0.042898845,0.025257012,408.7,0.336,4.63,IBF,1440,1,7,150,0.025,0.04,25,0,0,Synthetic,Single,0.690140845,7.746478873
PB600,600,120,78.79,2.12,3.38,1.99,0.068155857,19.09,0.32,0.042898845,0.025257012,408.7,0.336,4.63,IBF,1440,1,7,150,0.025,0.08,25,0,0,Synthetic,Single,0.384976526,7.687793427
PB600,600,120,78.79,2.12,3.38,1.99,0.068155857,19.09,0.32,0.042898845,0.025257012,408.7,0.336,4.63,IBF,1440,1,7,150,0.025,0.12,25,0,0,Synthetic,Single,0.384976526,5.125195618
PB600,600,120,78.79,2.12,3.38,1.99,0.068155857,19.09,0.32,0.042898845,0.025257012,408.7,0.336,4.63,IBF,1440,1,7,150,0.025,0.16,25,0,0,Synthetic,Single,0.291079812,4.430751174
PB600,600,120,78.79,2.12,3.38,1.99,0.068155857,19.09,0.32,0.042898845,0.025257012,408.7,0.336,4.63,CBZ,1440,1,7,150,0.025,0.02,25,0,0,Synthetic,Single,0.846153846,7.692307692
PB600,600,120,78.79,2.12,3.38,1.99,0.068155857,19.09,0.32,0.042898845,0.025257012,408.7,0.336,4.63,CBZ,1440,1,7,150,0.025,0.04,25,0,0,Synthetic,Single,0.674208145,8.14479638
PB600,600,120,78.79,2.12,3.38,1.99,0.068155857,19.09,0.32,0.042898845,0.025257012,408.7,0.336,4.63,CBZ,1440,1,7,150,0.025,0.08,25,0,0,Synthetic,Single,0.475113122,6.561085973
PB600,600,120,78.79,2.12,3.38,1.99,0.068155857,19.09,0.32,0.042898845,0.025257012,408.7,0.336,4.63,CBZ,1440,1,7,150,0.025,0.12,25,0,0,Synthetic,Single,0.357466063,5.354449472
PB600,600,120,78.79,2.12,3.38,1.99,0.068155857,19.09,0.32,0.042898845,0.025257012,408.7,0.336,4.63,CBZ,1440,1,7,150,0.025,0.16,25,0,0,Synthetic,Single,0.2760181,4.524886878
PB600,600,120,78.79,2.12,3.38,1.99,0.068155857,19.09,0.32,0.042898845,0.025257012,408.7,0.336,4.63,CBZ,1440,1,7,150,0.025,0.02,25,0,0,Synthetic,Single,0.85520362,7.239819005
PB600,600,120,78.79,2.12,3.38,1.99,0.068155857,19.09,0.32,0.042898845,0.025257012,408.7,0.336,4.63,CBZ,1440,1,7,150,0.025,0.04,25,0,0,Synthetic,Single,0.683257919,7.918552036
PB600,600,120,78.79,2.12,3.38,1.99,0.068155857,19.09,0.32,0.042898845,0.025257012,408.7,0.336,4.63,CBZ,1440,1,7,150,0.025,0.08,25,0,0,Synthetic,Single,0.42081448,7.239819005
PB600,600,120,78.79,2.12,3.38,1.99,0.068155857,19.09,0.32,0.042898845,0.025257012,408.7,0.336,4.63,CBZ,1440,1,7,150,0.025,0.12,25,0,0,Synthetic,Single,0.285067873,5.957767722
PB600,600,120,78.79,2.12,3.38,1.99,0.068155857,19.09,0.32,0.042898845,0.025257012,408.7,0.336,4.63,CBZ,1440,1,7,150,0.025,0.16,25,0,0,Synthetic,Single,0.239819005,4.751131222
PB600,600,120,78.79,2.12,3.38,1.99,0.068155857,19.09,0.32,0.042898845,0.025257012,408.7,0.336,4.63,CBZ,1440,1,7,150,0.025,0.02,25,0,0,Synthetic,Single,0.891402715,5.429864253
PB600,600,120,78.79,2.12,3.38,1.99,0.068155857,19.09,0.32,0.042898845,0.025257012,408.7,0.336,4.63,CBZ,1440,1,7,150,0.025,0.04,25,0,0,Synthetic,Single,0.728506787,6.787330317
PB600,600,120,78.79,2.12,3.38,1.99,0.068155857,19.09,0.32,0.042898845,0.025257012,408.7,0.336,4.63,CBZ,1440,1,7,150,0.025,0.08,25,0,0,Synthetic,Single,0.447963801,6.900452489
PB600,600,120,78.79,2.12,3.38,1.99,0.068155857,19.09,0.32,0.042898845,0.025257012,408.7,0.336,4.63,CBZ,1440,1,7,150,0.025,0.12,25,0,0,Synthetic,Single,0.303167421,5.80693816
PB600,600,120,78.79,2.12,3.38,1.99,0.068155857,19.09,0.32,0.042898845,0.025257012,408.7,0.336,4.63,CBZ,1440,1,7,150,0.025,0.16,25,0,0,Synthetic,Single,0.230769231,4.807692308
PB800,800,120,75.05,2.25,3.52,2.77,0.083810793,24.95,0.029980013,0.046902065,0.036908728,472.92,0.658,6.25,IBF,1440,1,7,150,0.025,0.02,25,0,0,Synthetic,Single,0.721342032,13.93289842
PB800,800,120,75.05,2.25,3.52,2.77,0.083810793,24.95,0.029980013,0.046902065,0.036908728,472.92,0.658,6.25,IBF,1440,1,7,150,0.025,0.04,25,0,0,Synthetic,Single,0.553588071,11.16029823
PB800,800,120,75.05,2.25,3.52,2.77,0.083810793,24.95,0.029980013,0.046902065,0.036908728,472.92,0.658,6.25,IBF,1440,1,7,150,0.025,0.08,25,0,0,Synthetic,Single,0.320596459,8.492544268
PB800,800,120,75.05,2.25,3.52,2.77,0.083810793,24.95,0.029980013,0.046902065,0.036908728,472.92,0.658,6.25,IBF,1440,1,7,150,0.025,0.12,25,0,0,Synthetic,Single,0.096456693,7.529527559
PB800,800,120,75.05,2.25,3.52,2.77,0.083810793,24.95,0.029980013,0.046902065,0.036908728,472.92,0.658,6.25,IBF,1440,1,7,150,0.025,0.16,25,0,0,Synthetic,Single,0.106299213,5.585629921
PB800,800,120,75.05,2.25,3.52,2.77,0.083810793,24.95,0.029980013,0.046902065,0.036908728,472.92,0.658,6.25,IBF,1440,1,7,150,0.025,0.02,25,0,0,Synthetic,Single,0.749301025,12.53494874
PB800,800,120,75.05,2.25,3.52,2.77,0.083810793,24.95,0.029980013,0.046902065,0.036908728,472.92,0.658,6.25,IBF,1440,1,7,150,0.025,0.04,25,0,0,Synthetic,Single,0.432432432,14.18918919
PB800,800,120,75.05,2.25,3.52,2.77,0.083810793,24.95,0.029980013,0.046902065,0.036908728,472.92,0.658,6.25,IBF,1440,1,7,150,0.025,0.08,25,0,0,Synthetic,Single,0.329916123,8.376048462
PB800,800,120,75.05,2.25,3.52,2.77,0.083810793,24.95,0.029980013,0.046902065,0.036908728,472.92,0.658,6.25,IBF,1440,1,7,150,0.025,0.12,25,0,0,Synthetic,Single,0.155511811,7.037401575
PB800,800,120,75.05,2.25,3.52,2.77,0.083810793,24.95,0.029980013,0.046902065,0.036908728,472.92,0.658,6.25,IBF,1440,1,7,150,0.025,0.16,25,0,0,Synthetic,Single,0.106299213,5.585629921
PB800,800,120,75.05,2.25,3.52,2.77,0.083810793,24.95,0.029980013,0.046902065,0.036908728,472.92,0.658,6.25,IBF,1440,1,7,150,0.025,0.02,25,0,0,Synthetic,Single,0.665424045,16.72879776
PB800,800,120,75.05,2.25,3.52,2.77,0.083810793,24.95,0.029980013,0.046902065,0.036908728,472.92,0.658,6.25,IBF,1440,1,7,150,0.025,0.04,25,0,0,Synthetic,Single,0.534948742,11.62628145
PB800,800,120,75.05,2.25,3.52,2.77,0.083810793,24.95,0.029980013,0.046902065,0.036908728,472.92,0.658,6.25,IBF,1440,1,7,150,0.025,0.08,25,0,0,Synthetic,Single,0.293569432,8.830382106
PB800,800,120,75.05,2.25,3.52,2.77,0.083810793,24.95,0.029980013,0.046902065,0.036908728,472.92,0.658,6.25,IBF,1440,1,7,150,0.025,0.12,25,0,0,Synthetic,Single,0.135826772,7.20144357
PB800,800,120,75.05,2.25,3.52,2.77,0.083810793,24.95,0.029980013,0.046902065,0.036908728,472.92,0.658,6.25,IBF,1440,1,7,150,0.025,0.16,25,0,0,Synthetic,Single,0.116141732,5.524114173
PB800,800,120,75.05,2.25,3.52,2.77,0.083810793,24.95,0.029980013,0.046902065,0.036908728,472.92,0.658,6.25,CBZ,1440,1,7,150,0.025,0.02,25,0,0,Synthetic,Single,0.614566285,19.27168576
PB800,800,120,75.05,2.25,3.52,2.77,0.083810793,24.95,0.029980013,0.046902065,0.036908728,472.92,0.658,6.25,CBZ,1440,1,7,150,0.025,0.04,25,0,0,Synthetic,Single,0.303600655,17.40998363
PB800,800,120,75.05,2.25,3.52,2.77,0.083810793,24.95,0.029980013,0.046902065,0.036908728,472.92,0.658,6.25,CBZ,1440,1,7,150,0.025,0.08,25,0,0,Synthetic,Single,0.139934534,10.75081833
PB800,800,120,75.05,2.25,3.52,2.77,0.083810793,24.95,0.029980013,0.046902065,0.036908728,472.92,0.658,6.25,CBZ,1440,1,7,150,0.025,0.12,25,0,0,Synthetic,Single,0.074468085,7.712765957
PB800,800,120,75.05,2.25,3.52,2.77,0.083810793,24.95,0.029980013,0.046902065,0.036908728,472.92,0.658,6.25,CBZ,1440,1,7,150,0.025,0.16,25,0,0,Synthetic,Single,0.066284779,5.835720131
PB800,800,120,75.05,2.25,3.52,2.77,0.083810793,24.95,0.029980013,0.046902065,0.036908728,472.92,0.658,6.25,CBZ,1440,1,7,150,0.025,0.02,25,0,0,Synthetic,Single,0.516366612,24.18166939
PB800,800,120,75.05,2.25,3.52,2.77,0.083810793,24.95,0.029980013,0.046902065,0.036908728,472.92,0.658,6.25,CBZ,1440,1,7,150,0.025,0.04,25,0,0,Synthetic,Single,0.352700491,16.18248773
PB800,800,120,75.05,2.25,3.52,2.77,0.083810793,24.95,0.029980013,0.046902065,0.036908728,472.92,0.658,6.25,CBZ,1440,1,7,150,0.025,0.08,25,0,0,Synthetic,Single,0.172667758,10.34165303
PB800,800,120,75.05,2.25,3.52,2.77,0.083810793,24.95,0.029980013,0.046902065,0.036908728,472.92,0.658,6.25,CBZ,1440,1,7,150,0.025,0.12,25,0,0,Synthetic,Single,0.066284779,7.780960175
PB800,800,120,75.05,2.25,3.52,2.77,0.083810793,24.95,0.029980013,0.046902065,0.036908728,472.92,0.658,6.25,CBZ,1440,1,7,150,0.025,0.16,25,0,0,Synthetic,Single,0.107201309,5.579991817
PB800,800,120,75.05,2.25,3.52,2.77,0.083810793,24.95,0.029980013,0.046902065,0.036908728,472.92,0.658,6.25,CBZ,1440,1,7,150,0.025,0.02,25,0,0,Synthetic,Single,0.606382979,19.68085106
PB800,800,120,75.05,2.25,3.52,2.77,0.083810793,24.95,0.029980013,0.046902065,0.036908728,472.92,0.658,6.25,CBZ,1440,1,7,150,0.025,0.04,25,0,0,Synthetic,Single,0.27086743,18.22831424
PB800,800,120,75.05,2.25,3.52,2.77,0.083810793,24.95,0.029980013,0.046902065,0.036908728,472.92,0.658,6.25,CBZ,1440,1,7,150,0.025,0.08,25,0,0,Synthetic,Single,0.180851064,10.2393617
PB800,800,120,75.05,2.25,3.52,2.77,0.083810793,24.95,0.029980013,0.046902065,0.036908728,472.92,0.658,6.25,CBZ,1440,1,7,150,0.025,0.12,25,0,0,Synthetic,Single,0.082651391,7.64457174
PB800,800,120,75.05,2.25,3.52,2.77,0.083810793,24.95,0.029980013,0.046902065,0.036908728,472.92,0.658,6.25,CBZ,1440,1,7,150,0.025,0.16,25,0,0,Synthetic,Single,0.074468085,5.784574468
PB600,600,120,78.79,2.12,3.38,1.99,0.068155857,19.09,0.32,0.042898845,0.025257012,408.7,0.336,4.63,IBF,30,1,7,150,0.025,0.12,25,0,0,Synthetic,Single,0.810634328,1.578047264
PB600,600,120,78.79,2.12,3.38,1.99,0.068155857,19.09,0.32,0.042898845,0.025257012,408.7,0.336,4.63,IBF,60,1,7,150,0.025,0.12,25,0,0,Synthetic,Single,0.726679104,2.277674129
PB600,600,120,78.79,2.12,3.38,1.99,0.068155857,19.09,0.32,0.042898845,0.025257012,408.7,0.336,4.63,IBF,120,1,7,150,0.025,0.12,25,0,0,Synthetic,Single,0.763992537,1.966728856
PB600,600,120,78.79,2.12,3.38,1.99,0.068155857,19.09,0.32,0.042898845,0.025257012,408.7,0.336,4.63,IBF,180,1,7,150,0.025,0.12,25,0,0,Synthetic,Single,0.90391791,0.80068408
PB600,600,120,78.79,2.12,3.38,1.99,0.068155857,19.09,0.32,0.042898845,0.025257012,408.7,0.336,4.63,IBF,360,1,7,150,0.025,0.12,25,0,0,Synthetic,Single,0.586753731,3.443718905
PB600,600,120,78.79,2.12,3.38,1.99,0.068155857,19.09,0.32,0.042898845,0.025257012,408.7,0.336,4.63,IBF,540,1,7,150,0.025,0.12,25,0,0,Synthetic,Single,0.652052239,2.899564677
PB600,600,120,78.79,2.12,3.38,1.99,0.068155857,19.09,0.32,0.042898845,0.025257012,408.7,0.336,4.63,IBF,720,1,7,150,0.025,0.12,25,0,0,Synthetic,Single,1.118470149,-0.987251244
PB600,600,120,78.79,2.12,3.38,1.99,0.068155857,19.09,0.32,0.042898845,0.025257012,408.7,0.336,4.63,IBF,1440,1,7,150,0.025,0.12,25,0,0,Synthetic,Single,0.512126866,4.065609453
PB600,600,120,78.79,2.12,3.38,1.99,0.068155857,19.09,0.32,0.042898845,0.025257012,408.7,0.336,4.63,IBF,30,1,7,150,0.025,0.12,25,0,0,Synthetic,Single,0.726679104,2.277674129
PB600,600,120,78.79,2.12,3.38,1.99,0.068155857,19.09,0.32,0.042898845,0.025257012,408.7,0.336,4.63,IBF,60,1,7,150,0.025,0.12,25,0,0,Synthetic,Single,0.717350746,2.355410448
PB600,600,120,78.79,2.12,3.38,1.99,0.068155857,19.09,0.32,0.042898845,0.025257012,408.7,0.336,4.63,IBF,120,1,7,150,0.025,0.12,25,0,0,Synthetic,Single,0.726679104,2.277674129
PB600,600,120,78.79,2.12,3.38,1.99,0.068155857,19.09,0.32,0.042898845,0.025257012,408.7,0.336,4.63,IBF,180,1,7,150,0.025,0.12,25,0,0,Synthetic,Single,0.652052239,2.899564677
PB600,600,120,78.79,2.12,3.38,1.99,0.068155857,19.09,0.32,0.042898845,0.025257012,408.7,0.336,4.63,IBF,360,1,7,150,0.025,0.12,25,0,0,Synthetic,Single,0.642723881,2.977300995
PB600,600,120,78.79,2.12,3.38,1.99,0.068155857,19.09,0.32,0.042898845,0.025257012,408.7,0.336,4.63,IBF,540,1,7,150,0.025,0.12,25,0,0,Synthetic,Single,0.577425373,3.521455224
PB600,600,120,78.79,2.12,3.38,1.99,0.068155857,19.09,0.32,0.042898845,0.025257012,408.7,0.336,4.63,IBF,720,1,7,150,0.025,0.12,25,0,0,Synthetic,Single,0.530783582,3.910136816
PB600,600,120,78.79,2.12,3.38,1.99,0.068155857,19.09,0.32,0.042898845,0.025257012,408.7,0.336,4.63,IBF,1440,1,7,150,0.025,0.12,25,0,0,Synthetic,Single,0.502798507,4.143345771
PB600,600,120,78.79,2.12,3.38,1.99,0.068155857,19.09,0.32,0.042898845,0.025257012,408.7,0.336,4.63,IBF,30,1,7,150,0.025,0.12,25,0,0,Synthetic,Single,0.754664179,2.044465174
PB600,600,120,78.79,2.12,3.38,1.99,0.068155857,19.09,0.32,0.042898845,0.025257012,408.7,0.336,4.63,IBF,60,1,7,150,0.025,0.12,25,0,0,Synthetic,Single,0.736007463,2.199937811
PB600,600,120,78.79,2.12,3.38,1.99,0.068155857,19.09,0.32,0.042898845,0.025257012,408.7,0.336,4.63,IBF,120,1,7,150,0.025,0.12,25,0,0,Synthetic,Single,0.708022388,2.433146766
PB600,600,120,78.79,2.12,3.38,1.99,0.068155857,19.09,0.32,0.042898845,0.025257012,408.7,0.336,4.63,IBF,180,1,7,150,0.025,0.12,25,0,0,Synthetic,Single,0.661380597,2.821828358
PB600,600,120,78.79,2.12,3.38,1.99,0.068155857,19.09,0.32,0.042898845,0.025257012,408.7,0.336,4.63,IBF,360,1,7,150,0.025,0.12,25,0,0,Synthetic,Single,0.782649254,1.811256219
PB600,600,120,78.79,2.12,3.38,1.99,0.068155857,19.09,0.32,0.042898845,0.025257012,408.7,0.336,4.63,IBF,540,1,7,150,0.025,0.12,25,0,0,Synthetic,Single,0.54011194,3.832400498
PB600,600,120,78.79,2.12,3.38,1.99,0.068155857,19.09,0.32,0.042898845,0.025257012,408.7,0.336,4.63,IBF,720,1,7,150,0.025,0.12,25,0,0,Synthetic,Single,0.512126866,4.065609453
PB600,600,120,78.79,2.12,3.38,1.99,0.068155857,19.09,0.32,0.042898845,0.025257012,408.7,0.336,4.63,IBF,1440,1,7,150,0.025,0.12,25,0,0,Synthetic,Single,0.521455224,3.987873134
PB600,600,120,78.79,2.12,3.38,1.99,0.068155857,19.09,0.32,0.042898845,0.025257012,408.7,0.336,4.63,CBZ,30,1,7,150,0.025,0.12,25,0,0,Synthetic,Single,0.583710407,3.46907994
PB600,600,120,78.79,2.12,3.38,1.99,0.068155857,19.09,0.32,0.042898845,0.025257012,408.7,0.336,4.63,CBZ,60,1,7,150,0.025,0.12,25,0,0,Synthetic,Single,0.610859729,3.242835596
PB600,600,120,78.79,2.12,3.38,1.99,0.068155857,19.09,0.32,0.042898845,0.025257012,408.7,0.336,4.63,CBZ,120,1,7,150,0.025,0.12,25,0,0,Synthetic,Single,0.529411765,3.921568627
PB600,600,120,78.79,2.12,3.38,1.99,0.068155857,19.09,0.32,0.042898845,0.025257012,408.7,0.336,4.63,CBZ,180,1,7,150,0.025,0.12,25,0,0,Synthetic,Single,0.429864253,4.751131222
PB600,600,120,78.79,2.12,3.38,1.99,0.068155857,19.09,0.32,0.042898845,0.025257012,408.7,0.336,4.63,CBZ,360,1,7,150,0.025,0.12,25,0,0,Synthetic,Single,0.438914027,4.67571644
PB600,600,120,78.79,2.12,3.38,1.99,0.068155857,19.09,0.32,0.042898845,0.025257012,408.7,0.336,4.63,CBZ,540,1,7,150,0.025,0.12,25,0,0,Synthetic,Single,0.429864253,4.751131222
PB600,600,120,78.79,2.12,3.38,1.99,0.068155857,19.09,0.32,0.042898845,0.025257012,408.7,0.336,4.63,CBZ,720,1,7,150,0.025,0.12,25,0,0,Synthetic,Single,0.628959276,3.092006033
PB600,600,120,78.79,2.12,3.38,1.99,0.068155857,19.09,0.32,0.042898845,0.025257012,408.7,0.336,4.63,CBZ,1440,1,7,150,0.025,0.12,25,0,0,Synthetic,Single,0.42081448,4.826546003
PB600,600,120,78.79,2.12,3.38,1.99,0.068155857,19.09,0.32,0.042898845,0.025257012,408.7,0.336,4.63,CBZ,30,1,7,150,0.025,0.12,25,0,0,Synthetic,Single,0.601809955,3.318250377
PB600,600,120,78.79,2.12,3.38,1.99,0.068155857,19.09,0.32,0.042898845,0.025257012,408.7,0.336,4.63,CBZ,60,1,7,150,0.025,0.12,25,0,0,Synthetic,Single,0.56561086,3.619909502
PB600,600,120,78.79,2.12,3.38,1.99,0.068155857,19.09,0.32,0.042898845,0.025257012,408.7,0.336,4.63,CBZ,120,1,7,150,0.025,0.12,25,0,0,Synthetic,Single,0.520361991,3.996983409
PB600,600,120,78.79,2.12,3.38,1.99,0.068155857,19.09,0.32,0.042898845,0.025257012,408.7,0.336,4.63,CBZ,180,1,7,150,0.025,0.12,25,0,0,Synthetic,Single,0.447963801,4.600301659
PB600,600,120,78.79,2.12,3.38,1.99,0.068155857,19.09,0.32,0.042898845,0.025257012,408.7,0.336,4.63,CBZ,360,1,7,150,0.025,0.12,25,0,0,Synthetic,Single,0.447963801,4.600301659
PB600,600,120,78.79,2.12,3.38,1.99,0.068155857,19.09,0.32,0.042898845,0.025257012,408.7,0.336,4.63,CBZ,540,1,7,150,0.025,0.12,25,0,0,Synthetic,Single,0.438914027,4.67571644
PB600,600,120,78.79,2.12,3.38,1.99,0.068155857,19.09,0.32,0.042898845,0.025257012,408.7,0.336,4.63,CBZ,720,1,7,150,0.025,0.12,25,0,0,Synthetic,Single,0.42081448,4.826546003
PB600,600,120,78.79,2.12,3.38,1.99,0.068155857,19.09,0.32,0.042898845,0.025257012,408.7,0.336,4.63,CBZ,1440,1,7,150,0.025,0.12,25,0,0,Synthetic,Single,0.42081448,4.826546003
PB600,600,120,78.79,2.12,3.38,1.99,0.068155857,19.09,0.32,0.042898845,0.025257012,408.7,0.336,4.63,CBZ,30,1,7,150,0.025,0.12,25,0,0,Synthetic,Single,0.547511312,3.770739065
PB600,600,120,78.79,2.12,3.38,1.99,0.068155857,19.09,0.32,0.042898845,0.025257012,408.7,0.336,4.63,CBZ,60,1,7,150,0.025,0.12,25,0,0,Synthetic,Single,0.520361991,3.996983409
PB600,600,120,78.79,2.12,3.38,1.99,0.068155857,19.09,0.32,0.042898845,0.025257012,408.7,0.336,4.63,CBZ,120,1,7,150,0.025,0.12,25,0,0,Synthetic,Single,0.592760181,3.393665158
PB600,600,120,78.79,2.12,3.38,1.99,0.068155857,19.09,0.32,0.042898845,0.025257012,408.7,0.336,4.63,CBZ,180,1,7,150,0.025,0.12,25,0,0,Synthetic,Single,0.466063348,4.449472097
PB600,600,120,78.79,2.12,3.38,1.99,0.068155857,19.09,0.32,0.042898845,0.025257012,408.7,0.336,4.63,CBZ,360,1,7,150,0.025,0.12,25,0,0,Synthetic,Single,0.466063348,4.449472097
PB600,600,120,78.79,2.12,3.38,1.99,0.068155857,19.09,0.32,0.042898845,0.025257012,408.7,0.336,4.63,CBZ,540,1,7,150,0.025,0.12,25,0,0,Synthetic,Single,0.411764706,4.901960784
PB600,600,120,78.79,2.12,3.38,1.99,0.068155857,19.09,0.32,0.042898845,0.025257012,408.7,0.336,4.63,CBZ,720,1,7,150,0.025,0.12,25,0,0,Synthetic,Single,0.42081448,4.826546003
PB600,600,120,78.79,2.12,3.38,1.99,0.068155857,19.09,0.32,0.042898845,0.025257012,408.7,0.336,4.63,CBZ,1440,1,7,150,0.025,0.12,25,0,0,Synthetic,Single,0.411764706,4.901960784
PB800,800,120,75.05,2.25,3.52,2.77,0.083810793,24.95,0.029980013,0.046902065,0.036908728,472.92,0.658,6.25,IBF,30,1,7,150,0.025,0.12,25,0,0,Synthetic,Single,0.45295203,4.558733087
PB800,800,120,75.05,2.25,3.52,2.77,0.083810793,24.95,0.029980013,0.046902065,0.036908728,472.92,0.658,6.25,IBF,60,1,7,150,0.025,0.12,25,0,0,Synthetic,Single,0.434501845,4.712484625
PB800,800,120,75.05,2.25,3.52,2.77,0.083810793,24.95,0.029980013,0.046902065,0.036908728,472.92,0.658,6.25,IBF,120,1,7,150,0.025,0.12,25,0,0,Synthetic,Single,0.360701107,5.327490775
PB800,800,120,75.05,2.25,3.52,2.77,0.083810793,24.95,0.029980013,0.046902065,0.036908728,472.92,0.658,6.25,IBF,180,1,7,150,0.025,0.12,25,0,0,Synthetic,Single,0.397601476,5.0199877
PB800,800,120,75.05,2.25,3.52,2.77,0.083810793,24.95,0.029980013,0.046902065,0.036908728,472.92,0.658,6.25,IBF,360,1,7,150,0.025,0.12,25,0,0,Synthetic,Single,0.342250923,5.481242312
PB800,800,120,75.05,2.25,3.52,2.77,0.083810793,24.95,0.029980013,0.046902065,0.036908728,472.92,0.658,6.25,IBF,540,1,7,150,0.025,0.12,25,0,0,Synthetic,Single,0.369926199,5.250615006
PB800,800,120,75.05,2.25,3.52,2.77,0.083810793,24.95,0.029980013,0.046902065,0.036908728,472.92,0.658,6.25,IBF,720,1,7,150,0.025,0.12,25,0,0,Synthetic,Single,0.342250923,5.481242312
PB800,800,120,75.05,2.25,3.52,2.77,0.083810793,24.95,0.029980013,0.046902065,0.036908728,472.92,0.658,6.25,IBF,1440,1,7,150,0.025,0.12,25,0,0,Synthetic,Single,0.33302583,5.558118081
PB800,800,120,75.05,2.25,3.52,2.77,0.083810793,24.95,0.029980013,0.046902065,0.036908728,472.92,0.658,6.25,IBF,30,1,7,150,0.025,0.12,25,0,0,Synthetic,Single,0.45295203,4.558733087
PB800,800,120,75.05,2.25,3.52,2.77,0.083810793,24.95,0.029980013,0.046902065,0.036908728,472.92,0.658,6.25,IBF,60,1,7,150,0.025,0.12,25,0,0,Synthetic,Single,0.397601476,5.0199877
PB800,800,120,75.05,2.25,3.52,2.77,0.083810793,24.95,0.029980013,0.046902065,0.036908728,472.92,0.658,6.25,IBF,120,1,7,150,0.025,0.12,25,0,0,Synthetic,Single,0.416051661,4.866236162
PB800,800,120,75.05,2.25,3.52,2.77,0.083810793,24.95,0.029980013,0.046902065,0.036908728,472.92,0.658,6.25,IBF,180,1,7,150,0.025,0.12,25,0,0,Synthetic,Single,0.388376384,5.096863469
PB800,800,120,75.05,2.25,3.52,2.77,0.083810793,24.95,0.029980013,0.046902065,0.036908728,472.92,0.658,6.25,IBF,360,1,7,150,0.025,0.12,25,0,0,Synthetic,Single,0.443726937,4.635608856
PB800,800,120,75.05,2.25,3.52,2.77,0.083810793,24.95,0.029980013,0.046902065,0.036908728,472.92,0.658,6.25,IBF,540,1,7,150,0.025,0.12,25,0,0,Synthetic,Single,0.342250923,5.481242312
PB800,800,120,75.05,2.25,3.52,2.77,0.083810793,24.95,0.029980013,0.046902065,0.036908728,472.92,0.658,6.25,IBF,720,1,7,150,0.025,0.12,25,0,0,Synthetic,Single,0.342250923,5.481242312
PB800,800,120,75.05,2.25,3.52,2.77,0.083810793,24.95,0.029980013,0.046902065,0.036908728,472.92,0.658,6.25,IBF,1440,1,7,150,0.025,0.12,25,0,0,Synthetic,Single,0.33302583,5.558118081
PB800,800,120,75.05,2.25,3.52,2.77,0.083810793,24.95,0.029980013,0.046902065,0.036908728,472.92,0.658,6.25,IBF,30,1,7,150,0.025,0.12,25,0,0,Synthetic,Single,0.462177122,4.481857319
PB800,800,120,75.05,2.25,3.52,2.77,0.083810793,24.95,0.029980013,0.046902065,0.036908728,472.92,0.658,6.25,IBF,60,1,7,150,0.025,0.12,25,0,0,Synthetic,Single,0.443726937,4.635608856
PB800,800,120,75.05,2.25,3.52,2.77,0.083810793,24.95,0.029980013,0.046902065,0.036908728,472.92,0.658,6.25,IBF,120,1,7,150,0.025,0.12,25,0,0,Synthetic,Single,0.425276753,4.789360394
PB800,800,120,75.05,2.25,3.52,2.77,0.083810793,24.95,0.029980013,0.046902065,0.036908728,472.92,0.658,6.25,IBF,180,1,7,150,0.025,0.12,25,0,0,Synthetic,Single,0.388376384,5.096863469
PB800,800,120,75.05,2.25,3.52,2.77,0.083810793,24.95,0.029980013,0.046902065,0.036908728,472.92,0.658,6.25,IBF,360,1,7,150,0.025,0.12,25,0,0,Synthetic,Single,0.379151292,5.173739237
PB800,800,120,75.05,2.25,3.52,2.77,0.083810793,24.95,0.029980013,0.046902065,0.036908728,472.92,0.658,6.25,IBF,540,1,7,150,0.025,0.12,25,0,0,Synthetic,Single,0.425276753,4.789360394
PB800,800,120,75.05,2.25,3.52,2.77,0.083810793,24.95,0.029980013,0.046902065,0.036908728,472.92,0.658,6.25,IBF,720,1,7,150,0.025,0.12,25,0,0,Synthetic,Single,0.360701107,5.327490775
PB800,800,120,75.05,2.25,3.52,2.77,0.083810793,24.95,0.029980013,0.046902065,0.036908728,472.92,0.658,6.25,IBF,1440,1,7,150,0.025,0.12,25,0,0,Synthetic,Single,0.323800738,5.63499385
PB800,800,120,75.05,2.25,3.52,2.77,0.083810793,24.95,0.029980013,0.046902065,0.036908728,472.92,0.658,6.25,CBZ,30,1,7,150,0.025,0.12,25,0,0,Synthetic,Single,0.292522597,5.895645029
PB800,800,120,75.05,2.25,3.52,2.77,0.083810793,24.95,0.029980013,0.046902065,0.036908728,472.92,0.658,6.25,CBZ,60,1,7,150,0.025,0.12,25,0,0,Synthetic,Single,0.218570255,6.511914544
PB800,800,120,75.05,2.25,3.52,2.77,0.083810793,24.95,0.029980013,0.046902065,0.036908728,472.92,0.658,6.25,CBZ,120,1,7,150,0.025,0.12,25,0,0,Synthetic,Single,0.226787182,6.443440153
PB800,800,120,75.05,2.25,3.52,2.77,0.083810793,24.95,0.029980013,0.046902065,0.036908728,472.92,0.658,6.25,CBZ,180,1,7,150,0.025,0.12,25,0,0,Synthetic,Single,0.202136401,6.648863325
PB800,800,120,75.05,2.25,3.52,2.77,0.083810793,24.95,0.029980013,0.046902065,0.036908728,472.92,0.658,6.25,CBZ,360,1,7,150,0.025,0.12,25,0,0,Synthetic,Single,0.15283484,7.059709669
PB800,800,120,75.05,2.25,3.52,2.77,0.083810793,24.95,0.029980013,0.046902065,0.036908728,472.92,0.658,6.25,CBZ,540,1,7,150,0.025,0.12,25,0,0,Synthetic,Single,0.136400986,7.19665845
PB800,800,120,75.05,2.25,3.52,2.77,0.083810793,24.95,0.029980013,0.046902065,0.036908728,472.92,0.658,6.25,CBZ,720,1,7,150,0.025,0.12,25,0,0,Synthetic,Single,0.128184059,7.26513284
PB800,800,120,75.05,2.25,3.52,2.77,0.083810793,24.95,0.029980013,0.046902065,0.036908728,472.92,0.658,6.25,CBZ,1440,1,7,150,0.025,0.12,25,0,0,Synthetic,Single,0.259654889,6.169542591
PB800,800,120,75.05,2.25,3.52,2.77,0.083810793,24.95,0.029980013,0.046902065,0.036908728,472.92,0.658,6.25,CBZ,30,1,7,150,0.025,0.12,25,0,0,Synthetic,Single,0.276088743,6.03259381
PB800,800,120,75.05,2.25,3.52,2.77,0.083810793,24.95,0.029980013,0.046902065,0.036908728,472.92,0.658,6.25,CBZ,60,1,7,150,0.025,0.12,25,0,0,Synthetic,Single,0.218570255,6.511914544
PB800,800,120,75.05,2.25,3.52,2.77,0.083810793,24.95,0.029980013,0.046902065,0.036908728,472.92,0.658,6.25,CBZ,120,1,7,150,0.025,0.12,25,0,0,Synthetic,Single,0.15283484,7.059709669
PB800,800,120,75.05,2.25,3.52,2.77,0.083810793,24.95,0.029980013,0.046902065,0.036908728,472.92,0.658,6.25,CBZ,180,1,7,150,0.025,0.12,25,0,0,Synthetic,Single,0.161051767,6.991235278
PB800,800,120,75.05,2.25,3.52,2.77,0.083810793,24.95,0.029980013,0.046902065,0.036908728,472.92,0.658,6.25,CBZ,360,1,7,150,0.025,0.12,25,0,0,Synthetic,Single,0.17748562,6.854286497
PB800,800,120,75.05,2.25,3.52,2.77,0.083810793,24.95,0.029980013,0.046902065,0.036908728,472.92,0.658,6.25,CBZ,540,1,7,150,0.025,0.12,25,0,0,Synthetic,Single,0.17748562,6.854286497
PB800,800,120,75.05,2.25,3.52,2.77,0.083810793,24.95,0.029980013,0.046902065,0.036908728,472.92,0.658,6.25,CBZ,720,1,7,150,0.025,0.12,25,0,0,Synthetic,Single,0.136400986,7.19665845
PB800,800,120,75.05,2.25,3.52,2.77,0.083810793,24.95,0.029980013,0.046902065,0.036908728,472.92,0.658,6.25,CBZ,1440,1,7,150,0.025,0.12,25,0,0,Synthetic,Single,0.136400986,7.19665845
PB800,800,120,75.05,2.25,3.52,2.77,0.083810793,24.95,0.029980013,0.046902065,0.036908728,472.92,0.658,6.25,CBZ,30,1,7,150,0.025,0.12,25,0,0,Synthetic,Single,0.243221035,6.306491372
PB800,800,120,75.05,2.25,3.52,2.77,0.083810793,24.95,0.029980013,0.046902065,0.036908728,472.92,0.658,6.25,CBZ,60,1,7,150,0.025,0.12,25,0,0,Synthetic,Single,0.243221035,6.306491372
PB800,800,120,75.05,2.25,3.52,2.77,0.083810793,24.95,0.029980013,0.046902065,0.036908728,472.92,0.658,6.25,CBZ,120,1,7,150,0.025,0.12,25,0,0,Synthetic,Single,0.185702547,6.785812106
PB800,800,120,75.05,2.25,3.52,2.77,0.083810793,24.95,0.029980013,0.046902065,0.036908728,472.92,0.658,6.25,CBZ,180,1,7,150,0.025,0.12,25,0,0,Synthetic,Single,0.169268694,6.922760887
PB800,800,120,75.05,2.25,3.52,2.77,0.083810793,24.95,0.029980013,0.046902065,0.036908728,472.92,0.658,6.25,CBZ,360,1,7,150,0.025,0.12,25,0,0,Synthetic,Single,0.161051767,6.991235278
PB800,800,120,75.05,2.25,3.52,2.77,0.083810793,24.95,0.029980013,0.046902065,0.036908728,472.92,0.658,6.25,CBZ,540,1,7,150,0.025,0.12,25,0,0,Synthetic,Single,0.15283484,7.059709669
PB800,800,120,75.05,2.25,3.52,2.77,0.083810793,24.95,0.029980013,0.046902065,0.036908728,472.92,0.658,6.25,CBZ,720,1,7,150,0.025,0.12,25,0,0,Synthetic,Single,0.210353328,6.580388935
PB800,800,120,75.05,2.25,3.52,2.77,0.083810793,24.95,0.029980013,0.046902065,0.036908728,472.92,0.658,6.25,CBZ,1440,1,7,150,0.025,0.12,25,0,0,Synthetic,Single,0.128184059,7.26513284
PB600,600,120,78.79,2.12,3.38,1.99,0.068155857,19.09,0.32,0.042898845,0.025257012,408.7,0.336,4.63,IBF,720,0.5,7,150,0.025,0.12,25,0,0,Synthetic,Single,0.078320091,3.513999243
PB600,600,120,78.79,2.12,3.38,1.99,0.068155857,19.09,0.32,0.042898845,0.025257012,408.7,0.336,4.63,IBF,720,1,7,150,0.025,0.12,25,0,0,Synthetic,Single,0.4415437,4.653802497
PB600,600,120,78.79,2.12,3.38,1.99,0.068155857,19.09,0.32,0.042898845,0.025257012,408.7,0.336,4.63,IBF,720,2,7,150,0.025,0.12,25,0,0,Synthetic,Single,1.451759364,4.568671964
PB600,600,120,78.79,2.12,3.38,1.99,0.068155857,19.09,0.32,0.042898845,0.025257012,408.7,0.336,4.63,IBF,720,3,7,150,0.025,0.12,25,0,0,Synthetic,Single,2.303064699,5.807794173
PB600,600,120,78.79,2.12,3.38,1.99,0.068155857,19.09,0.32,0.042898845,0.025257012,408.7,0.336,4.63,IBF,720,5,7,150,0.025,0.12,25,0,0,Synthetic,Single,4.187287174,6.772606886
PB600,600,120,78.79,2.12,3.38,1.99,0.068155857,19.09,0.32,0.042898845,0.025257012,408.7,0.336,4.63,IBF,720,7,7,150,0.025,0.12,25,0,0,Synthetic,Single,5.992054484,8.39954597
PB600,600,120,78.79,2.12,3.38,1.99,0.068155857,19.09,0.32,0.042898845,0.025257012,408.7,0.336,4.63,IBF,720,0.5,7,150,0.025,0.12,25,0,0,Synthetic,Single,0.089670829,3.419409762
PB600,600,120,78.79,2.12,3.38,1.99,0.068155857,19.09,0.32,0.042898845,0.025257012,408.7,0.336,4.63,IBF,720,1,7,150,0.025,0.12,25,0,0,Synthetic,Single,0.475595914,4.370034052
PB600,600,120,78.79,2.12,3.38,1.99,0.068155857,19.09,0.32,0.042898845,0.025257012,408.7,0.336,4.63,IBF,720,2,7,150,0.025,0.12,25,0,0,Synthetic,Single,1.508513053,4.095724555
PB600,600,120,78.79,2.12,3.38,1.99,0.068155857,19.09,0.32,0.042898845,0.025257012,408.7,0.336,4.63,IBF,720,3,7,150,0.025,0.12,25,0,0,Synthetic,Single,2.280363224,5.996973137
PB600,600,120,78.79,2.12,3.38,1.99,0.068155857,19.09,0.32,0.042898845,0.025257012,408.7,0.336,4.63,IBF,720,5,7,150,0.025,0.12,25,0,0,Synthetic,Single,3.971623156,8.569807037
PB600,600,120,78.79,2.12,3.38,1.99,0.068155857,19.09,0.32,0.042898845,0.025257012,408.7,0.336,4.63,IBF,720,7,7,150,0.025,0.12,25,0,0,Synthetic,Single,5.935300795,8.872493379
PB600,600,120,78.79,2.12,3.38,1.99,0.068155857,19.09,0.32,0.042898845,0.025257012,408.7,0.336,4.63,IBF,720,0.5,7,150,0.025,0.12,25,0,0,Synthetic,Single,0.146424518,2.946462353
PB600,600,120,78.79,2.12,3.38,1.99,0.068155857,19.09,0.32,0.042898845,0.025257012,408.7,0.336,4.63,IBF,720,1,7,150,0.025,0.12,25,0,0,Synthetic,Single,0.486946652,4.275444571
PB600,600,120,78.79,2.12,3.38,1.99,0.068155857,19.09,0.32,0.042898845,0.025257012,408.7,0.336,4.63,IBF,720,2,7,150,0.025,0.12,25,0,0,Synthetic,Single,1.395005675,5.041619372
PB600,600,120,78.79,2.12,3.38,1.99,0.068155857,19.09,0.32,0.042898845,0.025257012,408.7,0.336,4.63,IBF,720,3,7,150,0.025,0.12,25,0,0,Synthetic,Single,2.314415437,5.713204692
PB600,600,120,78.79,2.12,3.38,1.99,0.068155857,19.09,0.32,0.042898845,0.025257012,408.7,0.336,4.63,IBF,720,5,7,150,0.025,0.12,25,0,0,Synthetic,Single,4.085130533,7.623912221
PB600,600,120,78.79,2.12,3.38,1.99,0.068155857,19.09,0.32,0.042898845,0.025257012,408.7,0.336,4.63,IBF,720,7,7,150,0.025,0.12,25,0,0,Synthetic,Single,5.992054484,8.39954597
PB600,600,120,78.79,2.12,3.38,1.99,0.068155857,19.09,0.32,0.042898845,0.025257012,408.7,0.336,4.63,CBZ,720,0.5,7,150,0.025,0.12,25,0,0,Synthetic,Single,0.153512576,2.887395201
PB600,600,120,78.79,2.12,3.38,1.99,0.068155857,19.09,0.32,0.042898845,0.025257012,408.7,0.336,4.63,CBZ,720,1,7,150,0.025,0.12,25,0,0,Synthetic,Single,0.396357329,5.030355594
PB600,600,120,78.79,2.12,3.38,1.99,0.068155857,19.09,0.32,0.042898845,0.025257012,408.7,0.336,4.63,CBZ,720,2,7,150,0.025,0.12,25,0,0,Synthetic,Single,1.11621856,7.364845331
PB600,600,120,78.79,2.12,3.38,1.99,0.068155857,19.09,0.32,0.042898845,0.025257012,408.7,0.336,4.63,CBZ,720,3,7,150,0.025,0.12,25,0,0,Synthetic,Single,1.862098873,9.482509396
PB600,600,120,78.79,2.12,3.38,1.99,0.068155857,19.09,0.32,0.042898845,0.025257012,408.7,0.336,4.63,CBZ,720,5,7,150,0.025,0.12,25,0,0,Synthetic,Single,3.475281873,12.70598439
PB600,600,120,78.79,2.12,3.38,1.99,0.068155857,19.09,0.32,0.042898845,0.025257012,408.7,0.336,4.63,CBZ,720,7,7,150,0.025,0.12,25,0,0,Synthetic,Single,5.097137901,15.85718416
PB600,600,120,78.79,2.12,3.38,1.99,0.068155857,19.09,0.32,0.042898845,0.025257012,408.7,0.336,4.63,CBZ,720,0.5,7,150,0.025,0.12,25,0,0,Synthetic,Single,0.144839549,2.959670425
PB600,600,120,78.79,2.12,3.38,1.99,0.068155857,19.09,0.32,0.042898845,0.025257012,408.7,0.336,4.63,CBZ,720,1,7,150,0.025,0.12,25,0,0,Synthetic,Single,0.396357329,5.030355594
PB600,600,120,78.79,2.12,3.38,1.99,0.068155857,19.09,0.32,0.042898845,0.025257012,408.7,0.336,4.63,CBZ,720,2,7,150,0.025,0.12,25,0,0,Synthetic,Single,1.150910668,7.075744435
PB600,600,120,78.79,2.12,3.38,1.99,0.068155857,19.09,0.32,0.042898845,0.025257012,408.7,0.336,4.63,CBZ,720,3,7,150,0.025,0.12,25,0,0,Synthetic,Single,1.888117953,9.265683724
PB600,600,120,78.79,2.12,3.38,1.99,0.068155857,19.09,0.32,0.042898845,0.025257012,408.7,0.336,4.63,CBZ,720,5,7,150,0.025,0.12,25,0,0,Synthetic,Single,3.501300954,12.48915872
PB600,600,120,78.79,2.12,3.38,1.99,0.068155857,19.09,0.32,0.042898845,0.025257012,408.7,0.336,4.63,CBZ,720,7,7,150,0.025,0.12,25,0,0,Synthetic,Single,5.261925412,14.4839549
PB600,600,120,78.79,2.12,3.38,1.99,0.068155857,19.09,0.32,0.042898845,0.025257012,408.7,0.336,4.63,CBZ,720,0.5,7,150,0.025,0.12,25,0,0,Synthetic,Single,0.188204683,2.598294305
PB600,600,120,78.79,2.12,3.38,1.99,0.068155857,19.09,0.32,0.042898845,0.025257012,408.7,0.336,4.63,CBZ,720,1,7,150,0.025,0.12,25,0,0,Synthetic,Single,0.396357329,5.030355594
PB600,600,120,78.79,2.12,3.38,1.99,0.068155857,19.09,0.32,0.042898845,0.025257012,408.7,0.336,4.63,CBZ,720,2,7,150,0.025,0.12,25,0,0,Synthetic,Single,1.124891587,7.292570107
PB600,600,120,78.79,2.12,3.38,1.99,0.068155857,19.09,0.32,0.042898845,0.025257012,408.7,0.336,4.63,CBZ,720,3,7,150,0.025,0.12,25,0,0,Synthetic,Single,1.862098873,9.482509396
PB600,600,120,78.79,2.12,3.38,1.99,0.068155857,19.09,0.32,0.042898845,0.025257012,408.7,0.336,4.63,CBZ,720,5,7,150,0.025,0.12,25,0,0,Synthetic,Single,3.509973981,12.41688349
PB600,600,120,78.79,2.12,3.38,1.99,0.068155857,19.09,0.32,0.042898845,0.025257012,408.7,0.336,4.63,CBZ,720,7,7,150,0.025,0.12,25,0,0,Synthetic,Single,5.18386817,15.13443192
PB800,800,120,75.05,2.25,3.52,2.77,0.083810793,24.95,0.029980013,0.046902065,0.036908728,472.92,0.658,6.25,IBF,720,0.5,7,150,0.025,0.12,25,0,0,Synthetic,Single,0.138790036,3.010083037
PB800,800,120,75.05,2.25,3.52,2.77,0.083810793,24.95,0.029980013,0.046902065,0.036908728,472.92,0.658,6.25,IBF,720,1,7,150,0.025,0.12,25,0,0,Synthetic,Single,0.387900356,5.100830368
PB800,800,120,75.05,2.25,3.52,2.77,0.083810793,24.95,0.029980013,0.046902065,0.036908728,472.92,0.658,6.25,IBF,720,2,7,150,0.025,0.12,25,0,0,Synthetic,Single,1.028469751,8.096085409
PB800,800,120,75.05,2.25,3.52,2.77,0.083810793,24.95,0.029980013,0.046902065,0.036908728,472.92,0.658,6.25,IBF,720,3,7,150,0.025,0.12,25,0,0,Synthetic,Single,1.704626335,10.79478055
PB800,800,120,75.05,2.25,3.52,2.77,0.083810793,24.95,0.029980013,0.046902065,0.036908728,472.92,0.658,6.25,IBF,720,5,7,150,0.025,0.12,25,0,0,Synthetic,Single,2.807829181,18.26809015
PB800,800,120,75.05,2.25,3.52,2.77,0.083810793,24.95,0.029980013,0.046902065,0.036908728,472.92,0.658,6.25,IBF,720,7,7,150,0.025,0.12,25,0,0,Synthetic,Single,4.088967972,24.25860024
PB800,800,120,75.05,2.25,3.52,2.77,0.083810793,24.95,0.029980013,0.046902065,0.036908728,472.92,0.658,6.25,IBF,720,0.5,7,150,0.025,0.12,25,0,0,Synthetic,Single,0.103202847,3.306642942
PB800,800,120,75.05,2.25,3.52,2.77,0.083810793,24.95,0.029980013,0.046902065,0.036908728,472.92,0.658,6.25,IBF,720,1,7,150,0.025,0.12,25,0,0,Synthetic,Single,0.316725979,5.693950178
PB800,800,120,75.05,2.25,3.52,2.77,0.083810793,24.95,0.029980013,0.046902065,0.036908728,472.92,0.658,6.25,IBF,720,2,7,150,0.025,0.12,25,0,0,Synthetic,Single,1.06405694,7.799525504
PB800,800,120,75.05,2.25,3.52,2.77,0.083810793,24.95,0.029980013,0.046902065,0.036908728,472.92,0.658,6.25,IBF,720,3,7,150,0.025,0.12,25,0,0,Synthetic,Single,1.56227758,11.98102017
PB800,800,120,75.05,2.25,3.52,2.77,0.083810793,24.95,0.029980013,0.046902065,0.036908728,472.92,0.658,6.25,IBF,720,5,7,150,0.025,0.12,25,0,0,Synthetic,Single,2.914590747,17.37841044
PB800,800,120,75.05,2.25,3.52,2.77,0.083810793,24.95,0.029980013,0.046902065,0.036908728,472.92,0.658,6.25,IBF,720,7,7,150,0.025,0.12,25,0,0,Synthetic,Single,4.160142349,23.66548043
PB800,800,120,75.05,2.25,3.52,2.77,0.083810793,24.95,0.029980013,0.046902065,0.036908728,472.92,0.658,6.25,IBF,720,0.5,7,150,0.025,0.12,25,0,0,Synthetic,Single,0.103202847,3.306642942
PB800,800,120,75.05,2.25,3.52,2.77,0.083810793,24.95,0.029980013,0.046902065,0.036908728,472.92,0.658,6.25,IBF,720,1,7,150,0.025,0.12,25,0,0,Synthetic,Single,0.459074733,4.507710558
PB800,800,120,75.05,2.25,3.52,2.77,0.083810793,24.95,0.029980013,0.046902065,0.036908728,472.92,0.658,6.25,IBF,720,2,7,150,0.025,0.12,25,0,0,Synthetic,Single,0.992882562,8.392645314
PB800,800,120,75.05,2.25,3.52,2.77,0.083810793,24.95,0.029980013,0.046902065,0.036908728,472.92,0.658,6.25,IBF,720,3,7,150,0.025,0.12,25,0,0,Synthetic,Single,1.704626335,10.79478055
PB800,800,120,75.05,2.25,3.52,2.77,0.083810793,24.95,0.029980013,0.046902065,0.036908728,472.92,0.658,6.25,IBF,720,5,7,150,0.025,0.12,25,0,0,Synthetic,Single,2.8075,18.27083333
PB800,800,120,75.05,2.25,3.52,2.77,0.083810793,24.95,0.029980013,0.046902065,0.036908728,472.92,0.658,6.25,IBF,720,7,7,150,0.025,0.12,25,0,0,Synthetic,Single,4.088967972,24.25860024
PB800,800,120,75.05,2.25,3.52,2.77,0.083810793,24.95,0.029980013,0.046902065,0.036908728,472.92,0.658,6.25,CBZ,720,0.5,7,150,0.025,0.12,25,0,0,Synthetic,Single,0.050643087,3.744640943
PB800,800,120,75.05,2.25,3.52,2.77,0.083810793,24.95,0.029980013,0.046902065,0.036908728,472.92,0.658,6.25,CBZ,720,1,7,150,0.025,0.12,25,0,0,Synthetic,Single,0.139067524,7.174437299
PB800,800,120,75.05,2.25,3.52,2.77,0.083810793,24.95,0.029980013,0.046902065,0.036908728,472.92,0.658,6.25,CBZ,720,2,7,150,0.025,0.12,25,0,0,Synthetic,Single,0.581189711,11.82341908
PB800,800,120,75.05,2.25,3.52,2.77,0.083810793,24.95,0.029980013,0.046902065,0.036908728,472.92,0.658,6.25,CBZ,720,3,7,150,0.025,0.12,25,0,0,Synthetic,Single,1.15192926,15.4005895
PB800,800,120,75.05,2.25,3.52,2.77,0.083810793,24.95,0.029980013,0.046902065,0.036908728,472.92,0.658,6.25,CBZ,720,5,7,150,0.025,0.12,25,0,0,Synthetic,Single,2.671221865,19.40648446
PB800,800,120,75.05,2.25,3.52,2.77,0.083810793,24.95,0.029980013,0.046902065,0.036908728,472.92,0.658,6.25,CBZ,720,7,7,150,0.025,0.12,25,0,0,Synthetic,Single,3.957395498,25.35503751
PB800,800,120,75.05,2.25,3.52,2.77,0.083810793,24.95,0.029980013,0.046902065,0.036908728,472.92,0.658,6.25,CBZ,720,0.5,7,150,0.025,0.12,25,0,0,Synthetic,Single,0.042604502,3.811629153
PB800,800,120,75.05,2.25,3.52,2.77,0.083810793,24.95,0.029980013,0.046902065,0.036908728,472.92,0.658,6.25,CBZ,720,1,7,150,0.025,0.12,25,0,0,Synthetic,Single,0.155144695,7.040460879
PB800,800,120,75.05,2.25,3.52,2.77,0.083810793,24.95,0.029980013,0.046902065,0.036908728,472.92,0.658,6.25,CBZ,720,2,7,150,0.025,0.12,25,0,0,Synthetic,Single,0.516881029,12.35932476
PB800,800,120,75.05,2.25,3.52,2.77,0.083810793,24.95,0.029980013,0.046902065,0.036908728,472.92,0.658,6.25,CBZ,720,3,7,150,0.025,0.12,25,0,0,Synthetic,Single,1.11977492,15.66854234
PB800,800,120,75.05,2.25,3.52,2.77,0.083810793,24.95,0.029980013,0.046902065,0.036908728,472.92,0.658,6.25,CBZ,720,5,7,150,0.025,0.12,25,0,0,Synthetic,Single,2.526527331,20.61227224
PB800,800,120,75.05,2.25,3.52,2.77,0.083810793,24.95,0.029980013,0.046902065,0.036908728,472.92,0.658,6.25,CBZ,720,7,7,150,0.025,0.12,25,0,0,Synthetic,Single,4.118167203,24.01527331
