Repository: ZeeshanHJ/Adsorption-capacity-prediction-for-ECs

# Paper title and data availability
This repository contains codes for the paper entitled " Machine-learning-based prediction and optimization of emerging contaminants' adsorption capacity on biochar materials" authored by Zeeshan Haider Jaffari, Heewon Jeong, Jaegwan Shin, Jinwoo Kwak, Changgil Son, Yong-Gu Lee, Sangwon Kim, Kangmin Chon, Kyung Hwa Cho, also known as the WEIL group at UNIST, Korea. File name "Raw_data" contains the data set of 3,757 data points used in this study to build this model. Besides, The published article can be found on

File: Raw_data.csv (part 2 of 16)
Adsorbent,Pyrolysis temperature ,Pyrolysis time,C,H,O,N,(O+N)/C,Ash,H/C,O/C,N/C,Surface area,Pore volume,Average pore size,Pollutant,Adsorption time,Initial concentration,Solution pH,RPM,Volume,Adsorbent dosage,Adsorption temperature,Ion concentration,Humic acid,Wastewater type,Adsorption type,Final concentration,Capacity
PB800,800,120,75.05,2.25,3.52,2.77,0.083810793,24.95,0.029980013,0.046902065,0.036908728,472.92,0.658,6.25,CBZ,720,0.5,7,150,0.025,0.12,25,0,0,Synthetic,Single,0.034565916,3.878617363
PB800,800,120,75.05,2.25,3.52,2.77,0.083810793,24.95,0.029980013,0.046902065,0.036908728,472.92,0.658,6.25,CBZ,720,1,7,150,0.025,0.12,25,0,0,Synthetic,Single,0.147106109,7.107449089
PB800,800,120,75.05,2.25,3.52,2.77,0.083810793,24.95,0.029980013,0.046902065,0.036908728,472.92,0.658,6.25,CBZ,720,2,7,150,0.025,0.12,25,0,0,Synthetic,Single,0.589228296,11.75643087
PB800,800,120,75.05,2.25,3.52,2.77,0.083810793,24.95,0.029980013,0.046902065,0.036908728,472.92,0.658,6.25,CBZ,720,3,7,150,0.025,0.12,25,0,0,Synthetic,Single,1.023311897,16.47240086
PB800,800,120,75.05,2.25,3.52,2.77,0.083810793,24.95,0.029980013,0.046902065,0.036908728,472.92,0.658,6.25,CBZ,720,5,7,150,0.025,0.12,25,0,0,Synthetic,Single,2.47829582,21.0142015
PB800,800,120,75.05,2.25,3.52,2.77,0.083810793,24.95,0.029980013,0.046902065,0.036908728,472.92,0.658,6.25,CBZ,720,7,7,150,0.025,0.12,25,0,0,Synthetic,Single,3.909163987,25.75696677
PB600,600,120,78.79,2.12,3.38,1.99,0.068155857,19.09,0.32,0.042898845,0.025257012,408.7,0.336,4.63,IBF,720,1,7,150,0.025,0.12,15,0,0,Synthetic,Single,1.118470149,-0.987251244
PB600,600,120,78.79,2.12,3.38,1.99,0.068155857,19.09,0.32,0.042898845,0.025257012,408.7,0.336,4.63,IBF,720,1,7,150,0.025,0.12,25,0,0,Synthetic,Single,0.512082854,4.065976218
PB600,600,120,78.79,2.12,3.38,1.99,0.068155857,19.09,0.32,0.042898845,0.025257012,408.7,0.336,4.63,IBF,720,1,7,150,0.025,0.12,35,0,0,Synthetic,Single,0.592635213,3.394706559
PB600,600,120,78.79,2.12,3.38,1.99,0.068155857,19.09,0.32,0.042898845,0.025257012,408.7,0.336,4.63,IBF,720,1,7,150,0.025,0.12,45,0,0,Synthetic,Single,0.592635213,3.394706559
PB600,600,120,78.79,2.12,3.38,1.99,0.068155857,19.09,0.32,0.042898845,0.025257012,408.7,0.336,4.63,IBF,720,1,7,150,0.025,0.12,15,0,0,Synthetic,Single,0.530783582,3.910136816
PB600,600,120,78.79,2.12,3.38,1.99,0.068155857,19.09,0.32,0.042898845,0.025257012,408.7,0.336,4.63,IBF,720,1,7,150,0.025,0.12,25,0,0,Synthetic,Single,0.477560414,4.353663214
PB600,600,120,78.79,2.12,3.38,1.99,0.068155857,19.09,0.32,0.042898845,0.025257012,408.7,0.336,4.63,IBF,720,1,7,150,0.025,0.12,35,0,0,Synthetic,Single,0.569620253,3.58649789
PB600,600,120,78.79,2.12,3.38,1.99,0.068155857,19.09,0.32,0.042898845,0.025257012,408.7,0.336,4.63,IBF,720,1,7,150,0.025,0.12,45,0,0,Synthetic,Single,0.592635213,3.394706559
PB600,600,120,78.79,2.12,3.38,1.99,0.068155857,19.09,0.32,0.042898845,0.025257012,408.7,0.336,4.63,IBF,720,1,7,150,0.025,0.12,15,0,0,Synthetic,Single,0.549440299,3.754664179
PB600,600,120,78.79,2.12,3.38,1.99,0.068155857,19.09,0.32,0.042898845,0.025257012,408.7,0.336,4.63,IBF,720,1,7,150,0.025,0.12,25,0,0,Synthetic,Single,0.592635213,3.394706559
PB600,600,120,78.79,2.12,3.38,1.99,0.068155857,19.09,0.32,0.042898845,0.025257012,408.7,0.336,4.63,IBF,720,1,7,150,0.025,0.12,35,0,0,Synthetic,Single,0.569620253,3.58649789
PB600,600,120,78.79,2.12,3.38,1.99,0.068155857,19.09,0.32,0.042898845,0.025257012,408.7,0.336,4.63,IBF,720,1,7,150,0.025,0.12,45,0,0,Synthetic,Single,0.581127733,3.490602225
PB600,600,120,78.79,2.12,3.38,1.99,0.068155857,19.09,0.32,0.042898845,0.025257012,408.7,0.336,4.63,CBZ,720,1,7,150,0.025,0.12,15,0,0,Synthetic,Single,0.477348993,4.355425056
PB600,600,120,78.79,2.12,3.38,1.99,0.068155857,19.09,0.32,0.042898845,0.025257012,408.7,0.336,4.63,CBZ,720,1,7,150,0.025,0.12,25,0,0,Synthetic,Single,0.494127517,4.215604027
PB600,600,120,78.79,2.12,3.38,1.99,0.068155857,19.09,0.32,0.042898845,0.025257012,408.7,0.336,4.63,CBZ,720,1,7,150,0.025,0.12,35,0,0,Synthetic,Single,0.465741544,4.452153802
PB600,600,120,78.79,2.12,3.38,1.99,0.068155857,19.09,0.32,0.042898845,0.025257012,408.7,0.336,4.63,CBZ,720,1,7,150,0.025,0.12,45,0,0,Synthetic,Single,0.628355705,3.097035794
PB600,600,120,78.79,2.12,3.38,1.99,0.068155857,19.09,0.32,0.042898845,0.025257012,408.7,0.336,4.63,CBZ,720,1,7,150,0.025,0.12,15,0,0,Synthetic,Single,0.502516779,4.145693512
PB600,600,120,78.79,2.12,3.38,1.99,0.068155857,19.09,0.32,0.042898845,0.025257012,408.7,0.336,4.63,CBZ,720,1,7,150,0.025,0.12,25,0,0,Synthetic,Single,0.494127517,4.215604027
PB600,600,120,78.79,2.12,3.38,1.99,0.068155857,19.09,0.32,0.042898845,0.025257012,408.7,0.336,4.63,CBZ,720,1,7,150,0.025,0.12,35,0,0,Synthetic,Single,0.483087598,4.307603354
PB600,600,120,78.79,2.12,3.38,1.99,0.068155857,19.09,0.32,0.042898845,0.025257012,408.7,0.336,4.63,CBZ,720,1,7,150,0.025,0.12,45,0,0,Synthetic,Single,0.519295302,4.005872483
PB600,600,120,78.79,2.12,3.38,1.99,0.068155857,19.09,0.32,0.042898845,0.025257012,408.7,0.336,4.63,CBZ,720,1,7,150,0.025,0.12,15,0,0,Synthetic,Single,0.452181208,4.5651566
PB600,600,120,78.79,2.12,3.38,1.99,0.068155857,19.09,0.32,0.042898845,0.025257012,408.7,0.336,4.63,CBZ,720,1,7,150,0.025,0.12,25,0,0,Synthetic,Single,0.468959732,4.42533557
PB600,600,120,78.79,2.12,3.38,1.99,0.068155857,19.09,0.32,0.042898845,0.025257012,408.7,0.336,4.63,CBZ,720,1,7,150,0.025,0.12,35,0,0,Synthetic,Single,0.396357329,5.030355594
PB600,600,120,78.79,2.12,3.38,1.99,0.068155857,19.09,0.32,0.042898845,0.025257012,408.7,0.336,4.63,CBZ,720,1,7,150,0.025,0.12,45,0,0,Synthetic,Single,0.51090604,4.075782998
PB800,800,120,75.05,2.25,3.52,2.77,0.083810793,24.95,0.029980013,0.046902065,0.036908728,472.92,0.658,6.25,IBF,720,1,7,150,0.025,0.12,15,0,0,Synthetic,Single,0.293440736,5.887993863
PB800,800,120,75.05,2.25,3.52,2.77,0.083810793,24.95,0.029980013,0.046902065,0.036908728,472.92,0.658,6.25,IBF,720,1,7,150,0.025,0.12,25,0,0,Synthetic,Single,0.323800738,5.63499385
PB800,800,120,75.05,2.25,3.52,2.77,0.083810793,24.95,0.029980013,0.046902065,0.036908728,472.92,0.658,6.25,IBF,720,1,7,150,0.025,0.12,35,0,0,Synthetic,Single,0.408515535,4.929037208
PB800,800,120,75.05,2.25,3.52,2.77,0.083810793,24.95,0.029980013,0.046902065,0.036908728,472.92,0.658,6.25,IBF,720,1,7,150,0.025,0.12,45,0,0,Synthetic,Single,0.397008055,5.024932873
PB800,800,120,75.05,2.25,3.52,2.77,0.083810793,24.95,0.029980013,0.046902065,0.036908728,472.92,0.658,6.25,IBF,720,1,7,150,0.025,0.12,15,0,0,Synthetic,Single,0.281933257,5.983889528
PB800,800,120,75.05,2.25,3.52,2.77,0.083810793,24.95,0.029980013,0.046902065,0.036908728,472.92,0.658,6.25,IBF,720,1,7,150,0.025,0.12,25,0,0,Synthetic,Single,0.342250923,5.481242312
PB800,800,120,75.05,2.25,3.52,2.77,0.083810793,24.95,0.029980013,0.046902065,0.036908728,472.92,0.658,6.25,IBF,720,1,7,150,0.025,0.12,35,0,0,Synthetic,Single,0.477560414,4.353663214
PB800,800,120,75.05,2.25,3.52,2.77,0.083810793,24.95,0.029980013,0.046902065,0.036908728,472.92,0.658,6.25,IBF,720,1,7,150,0.025,0.12,45,0,0,Synthetic,Single,0.489067894,4.257767549
PB800,800,120,75.05,2.25,3.52,2.77,0.083810793,24.95,0.029980013,0.046902065,0.036908728,472.92,0.658,6.25,IBF,720,1,7,150,0.025,0.12,15,0,0,Synthetic,Single,0.362485616,5.31261987
PB800,800,120,75.05,2.25,3.52,2.77,0.083810793,24.95,0.029980013,0.046902065,0.036908728,472.92,0.658,6.25,IBF,720,1,7,150,0.025,0.12,25,0,0,Synthetic,Single,0.342250923,5.481242312
PB800,800,120,75.05,2.25,3.52,2.77,0.083810793,24.95,0.029980013,0.046902065,0.036908728,472.92,0.658,6.25,IBF,720,1,7,150,0.025,0.12,35,0,0,Synthetic,Single,0.431530495,4.737245876
PB800,800,120,75.05,2.25,3.52,2.77,0.083810793,24.95,0.029980013,0.046902065,0.036908728,472.92,0.658,6.25,IBF,720,1,7,150,0.025,0.12,45,0,0,Synthetic,Single,0.385500575,5.120828539
PB800,800,120,75.05,2.25,3.52,2.77,0.083810793,24.95,0.029980013,0.046902065,0.036908728,472.92,0.658,6.25,CBZ,720,1,7,150,0.025,0.12,15,0,0,Synthetic,Single,0.141778523,7.151845638
PB800,800,120,75.05,2.25,3.52,2.77,0.083810793,24.95,0.029980013,0.046902065,0.036908728,472.92,0.658,6.25,CBZ,720,1,7,150,0.025,0.12,25,0,0,Synthetic,Single,0.16318328,6.973472669
PB800,800,120,75.05,2.25,3.52,2.77,0.083810793,24.95,0.029980013,0.046902065,0.036908728,472.92,0.658,6.25,CBZ,720,1,7,150,0.025,0.12,35,0,0,Synthetic,Single,0.225671141,6.452740492
PB800,800,120,75.05,2.25,3.52,2.77,0.083810793,24.95,0.029980013,0.046902065,0.036908728,472.92,0.658,6.25,CBZ,720,1,7,150,0.025,0.12,45,0,0,Synthetic,Single,0.192114094,6.73238255
PB800,800,120,75.05,2.25,3.52,2.77,0.083810793,24.95,0.029980013,0.046902065,0.036908728,472.92,0.658,6.25,CBZ,720,1,7,150,0.025,0.12,15,0,0,Synthetic,Single,0.150167785,7.081935123
PB800,800,120,75.05,2.25,3.52,2.77,0.083810793,24.95,0.029980013,0.046902065,0.036908728,472.92,0.658,6.25,CBZ,720,1,7,150,0.025,0.12,25,0,0,Synthetic,Single,0.171221865,6.906484459
PB800,800,120,75.05,2.25,3.52,2.77,0.083810793,24.95,0.029980013,0.046902065,0.036908728,472.92,0.658,6.25,CBZ,720,1,7,150,0.025,0.12,35,0,0,Synthetic,Single,0.17533557,6.872203579
PB800,800,120,75.05,2.25,3.52,2.77,0.083810793,24.95,0.029980013,0.046902065,0.036908728,472.92,0.658,6.25,CBZ,720,1,7,150,0.025,0.12,45,0,0,Synthetic,Single,0.17533557,6.872203579
PB800,800,120,75.05,2.25,3.52,2.77,0.083810793,24.95,0.029980013,0.046902065,0.036908728,472.92,0.658,6.25,CBZ,720,1,7,150,0.025,0.12,15,0,0,Synthetic,Single,0.192114094,6.73238255
PB800,800,120,75.05,2.25,3.52,2.77,0.083810793,24.95,0.029980013,0.046902065,0.036908728,472.92,0.658,6.25,CBZ,720,1,7,150,0.025,0.12,25,0,0,Synthetic,Single,0.17926045,6.839496249
PB800,800,120,75.05,2.25,3.52,2.77,0.083810793,24.95,0.029980013,0.046902065,0.036908728,472.92,0.658,6.25,CBZ,720,1,7,150,0.025,0.12,35,0,0,Synthetic,Single,0.217281879,6.522651007
PB800,800,120,75.05,2.25,3.52,2.77,0.083810793,24.95,0.029980013,0.046902065,0.036908728,472.92,0.658,6.25,CBZ,720,1,7,150,0.025,0.12,45,0,0,Synthetic,Single,0.192114094,6.73238255
PB600,600,120,78.79,2.12,3.38,1.99,0.068155857,19.09,0.32,0.042898845,0.025257012,408.7,0.336,4.63,IBF,720,1,7,150,0.025,0.12,25,0,0,Synthetic,Single,0.718543046,2.345474614
PB600,600,120,78.79,2.12,3.38,1.99,0.068155857,19.09,0.32,0.042898845,0.025257012,408.7,0.336,4.63,IBF,720,1,7,150,0.025,0.12,25,0.1,0,Synthetic,Single,0.812101911,1.56581741
PB600,600,120,78.79,2.12,3.38,1.99,0.068155857,19.09,0.32,0.042898845,0.025257012,408.7,0.336,4.63,IBF,720,1,7,150,0.025,0.12,25,0.2,0,Synthetic,Single,0.458064516,4.516129032
PB600,600,120,78.79,2.12,3.38,1.99,0.068155857,19.09,0.32,0.042898845,0.025257012,408.7,0.336,4.63,IBF,720,1,7,150,0.025,0.12,25,0.5,0,Synthetic,Single,0.293478261,5.887681159
PB600,600,120,78.79,2.12,3.38,1.99,0.068155857,19.09,0.32,0.042898845,0.025257012,408.7,0.336,4.63,IBF,720,1,7,150,0.025,0.12,25,0,0,Synthetic,Single,0.784768212,1.793598234
PB600,600,120,78.79,2.12,3.38,1.99,0.068155857,19.09,0.32,0.042898845,0.025257012,408.7,0.336,4.63,IBF,720,1,7,150,0.025,0.12,25,0.1,0,Synthetic,Single,0.621019108,3.158174098
PB600,600,120,78.79,2.12,3.38,1.99,0.068155857,19.09,0.32,0.042898845,0.025257012,408.7,0.336,4.63,IBF,720,1,7,150,0.025,0.12,25,0.2,0,Synthetic,Single,0.425806452,4.784946237
PB600,600,120,78.79,2.12,3.38,1.99,0.068155857,19.09,0.32,0.042898845,0.025257012,408.7,0.336,4.63,IBF,720,1,7,150,0.025,0.12,25,0.5,0,Synthetic,Single,0.293478261,5.887681159
PB600,600,120,78.79,2.12,3.38,1.99,0.068155857,19.09,0.32,0.042898845,0.025257012,408.7,0.336,4.63,IBF,720,1,7,150,0.025,0.12,25,0,0,Synthetic,Single,0.685430464,2.621412804
PB600,600,120,78.79,2.12,3.38,1.99,0.068155857,19.09,0.32,0.042898845,0.025257012,408.7,0.336,4.63,IBF,720,1,7,150,0.025,0.12,25,0.1,0,Synthetic,Single,0.621019108,3.158174098
PB600,600,120,78.79,2.12,3.38,1.99,0.068155857,19.09,0.32,0.042898845,0.025257012,408.7,0.336,4.63,IBF,720,1,7,150,0.025,0.12,25,0.2,0,Synthetic,Single,0.490322581,4.247311828
PB600,600,120,78.79,2.12,3.38,1.99,0.068155857,19.09,0.32,0.042898845,0.025257012,408.7,0.336,4.63,IBF,720,1,7,150,0.025,0.12,25,0.5,0,Synthetic,Single,0.293478261,5.887681159
PB600,600,120,78.79,2.12,3.38,1.99,0.068155857,19.09,0.32,0.042898845,0.025257012,408.7,0.336,4.63,CBZ,720,1,7,150,0.025,0.12,25,0,0,Synthetic,Single,0.379549393,5.170421722
PB600,600,120,78.79,2.12,3.38,1.99,0.068155857,19.09,0.32,0.042898845,0.025257012,408.7,0.336,4.63,CBZ,720,1,7,150,0.025,0.12,25,0.1,0,Synthetic,Single,0.329331046,5.588907947
PB600,600,120,78.79,2.12,3.38,1.99,0.068155857,19.09,0.32,0.042898845,0.025257012,408.7,0.336,4.63,CBZ,720,1,7,150,0.025,0.12,25,0.2,0,Synthetic,Single,0.336355394,5.530371714
PB600,600,120,78.79,2.12,3.38,1.99,0.068155857,19.09,0.32,0.042898845,0.025257012,408.7,0.336,4.63,CBZ,720,1,7,150,0.025,0.12,25,0.5,0,Synthetic,Single,0.236453202,6.362889984
PB600,600,120,78.79,2.12,3.38,1.99,0.068155857,19.09,0.32,0.042898845,0.025257012,408.7,0.336,4.63,CBZ,720,1,7,150,0.025,0.12,25,0,0,Synthetic,Single,0.414211438,4.881571346
PB600,600,120,78.79,2.12,3.38,1.99,0.068155857,19.09,0.32,0.042898845,0.025257012,408.7,0.336,4.63,CBZ,720,1,7,150,0.025,0.12,25,0.1,0,Synthetic,Single,0.372212693,5.231560892
PB600,600,120,78.79,2.12,3.38,1.99,0.068155857,19.09,0.32,0.042898845,0.025257012,408.7,0.336,4.63,CBZ,720,1,7,150,0.025,0.12,25,0.2,0,Synthetic,Single,0.318223028,5.681474766
PB600,600,120,78.79,2.12,3.38,1.99,0.068155857,19.09,0.32,0.042898845,0.025257012,408.7,0.336,4.63,CBZ,720,1,7,150,0.025,0.12,25,0.5,0,Synthetic,Single,0.244663383,6.294471812
PB600,600,120,78.79,2.12,3.38,1.99,0.068155857,19.09,0.32,0.042898845,0.025257012,408.7,0.336,4.63,CBZ,720,1,7,150,0.025,0.12,25,0,0,Synthetic,Single,0.414211438,4.881571346
PB600,600,120,78.79,2.12,3.38,1.99,0.068155857,19.09,0.32,0.042898845,0.025257012,408.7,0.336,4.63,CBZ,720,1,7,150,0.025,0.12,25,0.1,0,Synthetic,Single,0.372212693,5.231560892
PB600,600,120,78.79,2.12,3.38,1.99,0.068155857,19.09,0.32,0.042898845,0.025257012,408.7,0.336,4.63,CBZ,720,1,7,150,0.025,0.12,25,0.2,0,Synthetic,Single,0.318223028,5.681474766
PB600,600,120,78.79,2.12,3.38,2.77,0.078055591,19.09,0.32,0.042898845,0.035156746,408.7,0.336,4.63,CBZ,720,1,7,150,0.025,0.12,25,0.5,0,Synthetic,Single,0.244663383,6.294471812
PB800,800,120,75.05,2.25,3.52,2.77,0.083810793,24.95,0.029980013,0.046902065,0.036908728,472.92,0.658,6.25,IBF,720,1,7,150,0.025,0.12,25,0,0,Synthetic,Single,0.342250923,5.481242312
PB800,800,120,75.05,2.25,3.52,2.77,0.083810793,24.95,0.029980013,0.046902065,0.036908728,472.92,0.658,6.25,IBF,720,1,7,150,0.025,0.12,25,0.1,0,Synthetic,Single,0.238853503,6.342887473
PB800,800,120,75.05,2.25,3.52,2.77,0.083810793,24.95,0.029980013,0.046902065,0.036908728,472.92,0.658,6.25,IBF,720,1,7,150,0.025,0.12,25,0.2,0,Synthetic,Single,0.167741935,6.935483871
PB800,800,120,75.05,2.25,3.52,2.77,0.083810793,24.95,0.029980013,0.046902065,0.036908728,472.92,0.658,6.25,IBF,720,1,7,150,0.025,0.12,25,0.5,0,Synthetic,Single,0.157608696,7.019927536
PB800,800,120,75.05,2.25,3.52,2.77,0.083810793,24.95,0.029980013,0.046902065,0.036908728,472.92,0.658,6.25,IBF,720,1,7,150,0.025,0.12,25,0,0,Synthetic,Single,0.342250923,5.481242312
PB800,800,120,75.05,2.25,3.52,2.77,0.083810793,24.95,0.029980013,0.046902065,0.036908728,472.92,0.658,6.25,IBF,720,1,7,150,0.025,0.12,25,0.1,0,Synthetic,Single,0.207006369,6.608280255
PB800,800,120,75.05,2.25,3.52,2.77,0.083810793,24.95,0.029980013,0.046902065,0.036908728,472.92,0.658,6.25,IBF,720,1,7,150,0.025,0.12,25,0.2,0,Synthetic,Single,0.2,6.666666667
PB800,800,120,75.05,2.25,3.52,2.77,0.083810793,24.95,0.029980013,0.046902065,0.036908728,472.92,0.658,6.25,IBF,720,1,7,150,0.025,0.12,25,0.5,0,Synthetic,Single,0.02173913,8.152173913
PB800,800,120,75.05,2.25,3.52,2.77,0.083810793,24.95,0.029980013,0.046902065,0.036908728,472.92,0.658,6.25,IBF,720,1,7,150,0.025,0.12,25,0,0,Synthetic,Single,0.360701107,5.327490775
PB800,800,120,75.05,2.25,3.52,2.77,0.083810793,24.95,0.029980013,0.046902065,0.036908728,472.92,0.658,6.25,IBF,720,1,7,150,0.025,0.12,25,0.1,0,Synthetic,Single,0.302547771,5.812101911
PB800,800,120,75.05,2.25,3.52,2.77,0.083810793,24.95,0.029980013,0.046902065,0.036908728,472.92,0.658,6.25,IBF,720,1,7,150,0.025,0.12,25,0.2,0,Synthetic,Single,0.2,6.666666667
PB800,800,120,75.05,2.25,3.52,2.77,0.083810793,24.95,0.029980013,0.046902065,0.036908728,472.92,0.658,6.25,IBF,720,1,7,150,0.025,0.12,25,0.5,0,Synthetic,Single,0.076086957,7.699275362
PB800,800,120,75.05,2.25,3.52,2.77,0.083810793,24.95,0.029980013,0.046902065,0.036908728,472.92,0.658,6.25,CBZ,720,1,7,150,0.025,0.12,25,0,0,Synthetic,Single,0.117186184,7.356781803
PB800,800,120,75.05,2.25,3.52,2.77,0.083810793,24.95,0.029980013,0.046902065,0.036908728,472.92,0.658,6.25,CBZ,720,1,7,150,0.025,0.12,25,0.1,0,Synthetic,Single,0.098006645,7.516611296
PB800,800,120,75.05,2.25,3.52,2.77,0.083810793,24.95,0.029980013,0.046902065,0.036908728,472.92,0.658,6.25,CBZ,720,1,7,150,0.025,0.12,25,0.2,0,Synthetic,Single,0.085788562,7.618428654
PB800,800,120,75.05,2.25,3.52,2.77,0.083810793,24.95,0.029980013,0.046902065,0.036908728,472.92,0.658,6.25,CBZ,720,1,7,150,0.025,0.12,25,0.5,0,Synthetic,Single,0.067272727,7.772727273
PB800,800,120,75.05,2.25,3.52,2.77,0.083810793,24.95,0.029980013,0.046902065,0.036908728,472.92,0.658,6.25,CBZ,720,1,7,150,0.025,0.12,25,0,0,Synthetic,Single,0.159309183,7.00575681
PB800,800,120,75.05,2.25,3.52,2.77,0.083810793,24.95,0.029980013,0.046902065,0.036908728,472.92,0.658,6.25,CBZ,720,1,7,150,0.025,0.12,25,0.1,0,Synthetic,Single,0.156146179,7.032115172
PB800,800,120,75.05,2.25,3.52,2.77,0.083810793,24.95,0.029980013,0.046902065,0.036908728,472.92,0.658,6.25,CBZ,720,1,7,150,0.025,0.12,25,0.2,0,Synthetic,Single,0.129116118,7.257365685
PB800,800,120,75.05,2.25,3.52,2.77,0.083810793,24.95,0.029980013,0.046902065,0.036908728,472.92,0.658,6.25,CBZ,720,1,7,150,0.025,0.12,25,0.5,0,Synthetic,Single,0.022988506,8.141762452
PB800,800,120,75.05,2.25,3.52,2.77,0.083810793,24.95,0.029980013,0.046902065,0.036908728,472.92,0.658,6.25,CBZ,720,1,7,150,0.025,0.12,25,0,0,Synthetic,Single,0.167733783,6.935551811
PB800,800,120,75.05,2.25,3.52,2.77,0.083810793,24.95,0.029980013,0.046902065,0.036908728,472.92,0.658,6.25,CBZ,720,1,7,150,0.025,0.12,25,0.1,0,Synthetic,Single,0.156146179,7.032115172
PB800,800,120,75.05,2.25,3.52,2.77,0.083810793,24.95,0.029980013,0.046902065,0.036908728,472.92,0.658,6.25,CBZ,720,1,7,150,0.025,0.12,25,0.2,0,Synthetic,Single,0.085788562,7.618428654
PB800,800,120,75.05,2.25,3.52,2.77,0.083810793,24.95,0.029980013,0.046902065,0.036908728,472.92,0.658,6.25,CBZ,720,1,7,150,0.025,0.12,25,0.5,0,Synthetic,Single,0.039408867,8.004926108
GCRB,800,120,83.5,1.8,3.7,3.4,0.08502994,7.6,0.022,0.044,0.04,3.8,0.014,5.59,ALA,30,10.02,7,150,0.02,0.05,25,0,0,Synthetic,Single,9.760,5.197240399
GCRB,800,120,83.5,1.8,3.7,3.4,0.08502994,7.6,0.022,0.044,0.04,3.8,0.014,5.59,ALA,60,10.02,7,150,0.02,0.05,25,0,0,Synthetic,Single,9.615,8.094014869
GCRB,800,120,83.5,1.8,3.7,3.4,0.08502994,7.6,0.022,0.044,0.04,3.8,0.014,5.59,ALA,120,10.02,7,150,0.02,0.05,25,0,0,Synthetic,Single,9.521,9.976796107
GCRB,800,120,83.5,1.8,3.7,3.4,0.08502994,7.6,0.022,0.044,0.04,3.8,0.014,5.59,ALA,240,10.02,7,150,0.02,0.05,25,0,0,Synthetic,Single,9.496,10.47663718
GCRB,800,120,83.5,1.8,3.7,3.4,0.08502994,7.6,0.022,0.044,0.04,3.8,0.014,5.59,ALA,480,10.02,7,150,0.02,0.05,25,0,0,Synthetic,Single,9.475,10.89898892
GCRB,800,120,83.5,1.8,3.7,3.4,0.08502994,7.6,0.022,0.044,0.04,3.8,0.014,5.59,ALA,720,10.02,7,150,0.02,0.05,25,0,0,Synthetic,Single,9.461,11.17892784
GCRB,800,120,83.5,1.8,3.7,3.4,0.08502994,7.6,0.022,0.044,0.04,3.8,0.014,5.59,ALA,960,10.02,7,150,0.02,0.05,25,0,0,Synthetic,Single,9.440,11.5986617
GCRB,800,120,83.5,1.8,3.7,3.4,0.08502994,7.6,0.022,0.044,0.04,3.8,0.014,5.59,ALA,1440,10.02,7,150,0.02,0.05,25,0,0,Synthetic,Single,9.434,11.72205124
GCRB,800,120,83.5,1.8,3.7,3.4,0.08502994,7.6,0.022,0.044,0.04,3.8,0.014,5.59,ALA,30,10.02,7,150,0.02,0.05,25,0,0,Synthetic,Single,9.758,5.234065282
GCRB,800,120,83.5,1.8,3.7,3.4,0.08502994,7.6,0.022,0.044,0.04,3.8,0.014,5.59,ALA,60,10.02,7,150,0.02,0.05,25,0,0,Synthetic,Single,9.595,8.505371504
GCRB,800,120,83.5,1.8,3.7,3.4,0.08502994,7.6,0.022,0.044,0.04,3.8,0.014,5.59,ALA,120,10.02,7,150,0.02,0.05,25,0,0,Synthetic,Single,9.509,10.2127546
GCRB,800,120,83.5,1.8,3.7,3.4,0.08502994,7.6,0.022,0.044,0.04,3.8,0.014,5.59,ALA,240,10.02,7,150,0.02,0.05,25,0,0,Synthetic,Single,9.483,10.74889698
GCRB,800,120,83.5,1.8,3.7,3.4,0.08502994,7.6,0.022,0.044,0.04,3.8,0.014,5.59,ALA,480,10.02,7,150,0.02,0.05,25,0,0,Synthetic,Single,9.463,11.13110785
GCRB,800,120,83.5,1.8,3.7,3.4,0.08502994,7.6,0.022,0.044,0.04,3.8,0.014,5.59,ALA,720,10.02,7,150,0.02,0.05,25,0,0,Synthetic,Single,9.432,11.75416393
GCRB,800,120,83.5,1.8,3.7,3.4,0.08502994,7.6,0.022,0.044,0.04,3.8,0.014,5.59,ALA,960,10.02,7,150,0.02,0.05,25,0,0,Synthetic,Single,9.422,11.95050514
GCRB,800,120,83.5,1.8,3.7,3.4,0.08502994,7.6,0.022,0.044,0.04,3.8,0.014,5.59,ALA,1440,10.02,7,150,0.02,0.05,25,0,0,Synthetic,Single,9.423,11.94492032
GCRB,800,120,83.5,1.8,3.7,3.4,0.08502994,7.6,0.022,0.044,0.04,3.8,0.014,5.59,ALA,30,10.02,7,150,0.02,0.05,25,0,0,Synthetic,Single,9.740,5.598474554
GCRB,800,120,83.5,1.8,3.7,3.4,0.08502994,7.6,0.022,0.044,0.04,3.8,0.014,5.59,ALA,60,10.02,7,150,0.02,0.05,25,0,0,Synthetic,Single,9.592,8.567677112
GCRB,800,120,83.5,1.8,3.7,3.4,0.08502994,7.6,0.022,0.044,0.04,3.8,0.014,5.59,ALA,120,10.02,7,150,0.02,0.05,25,0,0,Synthetic,Single,9.530,9.800176287
GCRB,800,120,83.5,1.8,3.7,3.4,0.08502994,7.6,0.022,0.044,0.04,3.8,0.014,5.59,ALA,240,10.02,7,150,0.02,0.05,25,0,0,Synthetic,Single,9.503,10.33021027
GCRB,800,120,83.5,1.8,3.7,3.4,0.08502994,7.6,0.022,0.044,0.04,3.8,0.014,5.59,ALA,480,10.02,7,150,0.02,0.05,25,0,0,Synthetic,Single,9.474,10.91591789
GCRB,800,120,83.5,1.8,3.7,3.4,0.08502994,7.6,0.022,0.044,0.04,3.8,0.014,5.59,ALA,720,10.02,7,150,0.02,0.05,25,0,0,Synthetic,Single,9.449,11.42797575
GCRB,800,120,83.5,1.8,3.7,3.4,0.08502994,7.6,0.022,0.044,0.04,3.8,0.014,5.59,ALA,960,10.02,7,150,0.02,0.05,25,0,0,Synthetic,Single,9.441,11.57300645
GCRB,800,120,83.5,1.8,3.7,3.4,0.08502994,7.6,0.022,0.044,0.04,3.8,0.014,5.59,ALA,1440,10.02,7,150,0.02,0.05,25,0,0,Synthetic,Single,9.440,11.60424652
GCRB-N,800,120,82.9,1.4,3.6,1.3,0.059107358,10.8,0.017,0.043,0.015,405.33,0.293,3.05,ALA,30,10.02,7,150,0.02,0.05,25,0,0,Synthetic,Single,8.518,30.04723014
GCRB-N,800,120,82.9,1.4,3.6,1.3,0.059107358,10.8,0.017,0.043,0.015,405.33,0.293,3.05,ALA,60,10.02,7,150,0.02,0.05,25,0,0,Synthetic,Single,7.712,46.15610954
GCRB-N,800,120,82.9,1.4,3.6,1.3,0.059107358,10.8,0.017,0.043,0.015,405.33,0.293,3.05,ALA,120,10.02,7,150,0.02,0.05,25,0,0,Synthetic,Single,6.723,65.93107188
GCRB-N,800,120,82.9,1.4,3.6,1.3,0.059107358,10.8,0.017,0.043,0.015,405.33,0.293,3.05,ALA,240,10.02,7,150,0.02,0.05,25,0,0,Synthetic,Single,5.966,81.07953739
GCRB-N,800,120,82.9,1.4,3.6,1.3,0.059107358,10.8,0.017,0.043,0.015,405.33,0.293,3.05,ALA,480,10.02,7,150,0.02,0.05,25,0,0,Synthetic,Single,5.219,96.01002052
GCRB-N,800,120,82.9,1.4,3.6,1.3,0.059107358,10.8,0.017,0.043,0.015,405.33,0.293,3.05,ALA,720,10.02,7,150,0.02,0.05,25,0,0,Synthetic,Single,4.773,104.9300195
GCRB-N,800,120,82.9,1.4,3.6,1.3,0.059107358,10.8,0.017,0.043,0.015,405.33,0.293,3.05,ALA,960,10.02,7,150,0.02,0.05,25,0,0,Synthetic,Single,4.340,113.607428
GCRB-N,800,120,82.9,1.4,3.6,1.3,0.059107358,10.8,0.017,0.043,0.015,405.33,0.293,3.05,ALA,1440,10.02,7,150,0.02,0.05,25,0,0,Synthetic,Single,4.326,113.8842255
GCRB-N,800,120,82.9,1.4,3.6,1.3,0.059107358,10.8,0.017,0.043,0.015,405.33,0.293,3.05,ALA,30,10.02,7,150,0.02,0.05,25,0,0,Synthetic,Single,8.499,30.41984211
GCRB-N,800,120,82.9,1.4,3.6,1.3,0.059107358,10.8,0.017,0.043,0.015,405.33,0.293,3.05,ALA,60,10.02,7,150,0.02,0.05,25,0,0,Synthetic,Single,7.626,47.88461023
GCRB-N,800,120,82.9,1.4,3.6,1.3,0.059107358,10.8,0.017,0.043,0.015,405.33,0.293,3.05,ALA,120,10.02,7,150,0.02,0.05,25,0,0,Synthetic,Single,6.820,64.0069281
GCRB-N,800,120,82.9,1.4,3.6,1.3,0.059107358,10.8,0.017,0.043,0.015,405.33,0.293,3.05,ALA,240,10.02,7,150,0.02,0.05,25,0,0,Synthetic,Single,6.148,77.44539262
GCRB-N,800,120,82.9,1.4,3.6,1.3,0.059107358,10.8,0.017,0.043,0.015,405.33,0.293,3.05,ALA,480,10.02,7,150,0.02,0.05,25,0,0,Synthetic,Single,5.281,94.77490347
GCRB-N,800,120,82.9,1.4,3.6,1.3,0.059107358,10.8,0.017,0.043,0.015,405.33,0.293,3.05,ALA,720,10.02,7,150,0.02,0.05,25,0,0,Synthetic,Single,4.761,105.1720864
GCRB-N,800,120,82.9,1.4,3.6,1.3,0.059107358,10.8,0.017,0.043,0.015,405.33,0.293,3.05,ALA,960,10.02,7,150,0.02,0.05,25,0,0,Synthetic,Single,4.348,113.4308082
GCRB-N,800,120,82.9,1.4,3.6,1.3,0.059107358,10.8,0.017,0.043,0.015,405.33,0.293,3.05,ALA,1440,10.02,7,150,0.02,0.05,25,0,0,Synthetic,Single,4.406,112.2874916
GCRB-N,800,120,82.9,1.4,3.6,1.3,0.059107358,10.8,0.017,0.043,0.015,405.33,0.293,3.05,ALA,30,10.02,7,150,0.02,0.05,25,0,0,Synthetic,Single,8.502,30.36347037
GCRB-N,800,120,82.9,1.4,3.6,1.3,0.059107358,10.8,0.017,0.043,0.015,405.33,0.293,3.05,ALA,60,10.02,7,150,0.02,0.05,25,0,0,Synthetic,Single,7.630,47.79734747
GCRB-N,800,120,82.9,1.4,3.6,1.3,0.059107358,10.8,0.017,0.043,0.015,405.33,0.293,3.05,ALA,120,10.02,7,150,0.02,0.05,25,0,0,Synthetic,Single,6.815,64.0917475
GCRB-N,800,120,82.9,1.4,3.6,1.3,0.059107358,10.8,0.017,0.043,0.015,405.33,0.293,3.05,ALA,240,10.02,7,150,0.02,0.05,25,0,0,Synthetic,Single,6.092,78.56008708
GCRB-N,800,120,82.9,1.4,3.6,1.3,0.059107358,10.8,0.017,0.043,0.015,405.33,0.293,3.05,ALA,480,10.02,7,150,0.02,0.05,25,0,0,Synthetic,Single,5.224,95.91804558
GCRB-N,800,120,82.9,1.4,3.6,1.3,0.059107358,10.8,0.017,0.043,0.015,405.33,0.293,3.05,ALA,720,10.02,7,150,0.02,0.05,25,0,0,Synthetic,Single,4.798,104.4383811
GCRB-N,800,120,82.9,1.4,3.6,1.3,0.059107358,10.8,0.017,0.043,0.015,405.33,0.293,3.05,ALA,960,10.02,7,150,0.02,0.05,25,0,0,Synthetic,Single,4.365,113.1049691
GCRB-N,800,120,82.9,1.4,3.6,1.3,0.059107358,10.8,0.017,0.043,0.015,405.33,0.293,3.05,ALA,1440,10.02,7,150,0.02,0.05,25,0,0,Synthetic,Single,4.316,114.0758545
GCRB,800,120,83.5,1.8,3.7,3.4,0.08502994,7.6,0.022,0.044,0.04,3.8,0.014,5.59,DIU,30,10.01,7,150,0.02,0.05,25,0,0,Synthetic,Single,9.822,3.761693523
GCRB,800,120,83.5,1.8,3.7,3.4,0.08502994,7.6,0.022,0.044,0.04,3.8,0.014,5.59,DIU,60,10.01,7,150,0.02,0.05,25,0,0,Synthetic,Single,9.769,4.815232254
GCRB,800,120,83.5,1.8,3.7,3.4,0.08502994,7.6,0.022,0.044,0.04,3.8,0.014,5.59,DIU,120,10.01,7,150,0.02,0.05,25,0,0,Synthetic,Single,9.714,5.917163619
GCRB,800,120,83.5,1.8,3.7,3.4,0.08502994,7.6,0.022,0.044,0.04,3.8,0.014,5.59,DIU,240,10.01,7,150,0.02,0.05,25,0,0,Synthetic,Single,9.653,7.133971994
GCRB,800,120,83.5,1.8,3.7,3.4,0.08502994,7.6,0.022,0.044,0.04,3.8,0.014,5.59,DIU,480,10.01,7,150,0.02,0.05,25,0,0,Synthetic,Single,9.627,7.653415869
GCRB,800,120,83.5,1.8,3.7,3.4,0.08502994,7.6,0.022,0.044,0.04,3.8,0.014,5.59,DIU,720,10.01,7,150,0.02,0.05,25,0,0,Synthetic,Single,9.596,8.286626832
GCRB,800,120,83.5,1.8,3.7,3.4,0.08502994,7.6,0.022,0.044,0.04,3.8,0.014,5.59,DIU,960,10.01,7,150,0.02,0.05,25,0,0,Synthetic,Single,9.548,9.23106015
GCRB,800,120,83.5,1.8,3.7,3.4,0.08502994,7.6,0.022,0.044,0.04,3.8,0.014,5.59,DIU,1440,10.01,7,150,0.02,0.05,25,0,0,Synthetic,Single,9.548,9.23106015
GCRB,800,120,83.5,1.8,3.7,3.4,0.08502994,7.6,0.022,0.044,0.04,3.8,0.014,5.59,DIU,30,10.01,7,150,0.02,0.05,25,0,0,Synthetic,Single,9.882,2.568082535
GCRB,800,120,83.5,1.8,3.7,3.4,0.08502994,7.6,0.022,0.044,0.04,3.8,0.014,5.59,DIU,60,10.01,7,150,0.02,0.05,25,0,0,Synthetic,Single,9.796,4.27780763
GCRB,800,120,83.5,1.8,3.7,3.4,0.08502994,7.6,0.022,0.044,0.04,3.8,0.014,5.59,DIU,120,10.01,7,150,0.02,0.05,25,0,0,Synthetic,Single,9.715,5.893522263
GCRB,800,120,83.5,1.8,3.7,3.4,0.08502994,7.6,0.022,0.044,0.04,3.8,0.014,5.59,DIU,240,10.01,7,150,0.02,0.05,25,0,0,Synthetic,Single,9.635,7.501911406
GCRB,800,120,83.5,1.8,3.7,3.4,0.08502994,7.6,0.022,0.044,0.04,3.8,0.014,5.59,DIU,480,10.01,7,150,0.02,0.05,25,0,0,Synthetic,Single,9.616,7.879618137
GCRB,800,120,83.5,1.8,3.7,3.4,0.08502994,7.6,0.022,0.044,0.04,3.8,0.014,5.59,DIU,720,10.01,7,150,0.02,0.05,25,0,0,Synthetic,Single,9.594,8.325696114
GCRB,800,120,83.5,1.8,3.7,3.4,0.08502994,7.6,0.022,0.044,0.04,3.8,0.014,5.59,DIU,960,10.01,7,150,0.02,0.05,25,0,0,Synthetic,Single,9.542,9.364250887
GCRB,800,120,83.5,1.8,3.7,3.4,0.08502994,7.6,0.022,0.044,0.04,3.8,0.014,5.59,DIU,1440,10.01,7,150,0.02,0.05,25,0,0,Synthetic,Single,9.536,9.475243168
GCRB,800,120,83.5,1.8,3.7,3.4,0.08502994,7.6,0.022,0.044,0.04,3.8,0.014,5.59,DIU,30,10.01,7,150,0.02,0.05,25,0,0,Synthetic,Single,9.825,3.705309445
GCRB,800,120,83.5,1.8,3.7,3.4,0.08502994,7.6,0.022,0.044,0.04,3.8,0.014,5.59,DIU,60,10.01,7,150,0.02,0.05,25,0,0,Synthetic,Single,9.812,3.955597038
GCRB,800,120,83.5,1.8,3.7,3.4,0.08502994,7.6,0.022,0.044,0.04,3.8,0.014,5.59,DIU,120,10.01,7,150,0.02,0.05,25,0,0,Synthetic,Single,9.726,5.679307161
GCRB,800,120,83.5,1.8,3.7,3.4,0.08502994,7.6,0.022,0.044,0.04,3.8,0.014,5.59,DIU,240,10.01,7,150,0.02,0.05,25,0,0,Synthetic,Single,9.676,6.680901504
GCRB,800,120,83.5,1.8,3.7,3.4,0.08502994,7.6,0.022,0.044,0.04,3.8,0.014,5.59,DIU,480,10.01,7,150,0.02,0.05,25,0,0,Synthetic,Single,9.605,8.101824684
GCRB,800,120,83.5,1.8,3.7,3.4,0.08502994,7.6,0.022,0.044,0.04,3.8,0.014,5.59,DIU,720,10.01,7,150,0.02,0.05,25,0,0,Synthetic,Single,9.594,8.321145431
GCRB,800,120,83.5,1.8,3.7,3.4,0.08502994,7.6,0.022,0.044,0.04,3.8,0.014,5.59,DIU,960,10.01,7,150,0.02,0.05,25,0,0,Synthetic,Single,9.549,9.220293899
GCRB,800,120,83.5,1.8,3.7,3.4,0.08502994,7.6,0.022,0.044,0.04,3.8,0.014,5.59,DIU,1440,10.01,7,150,0.02,0.05,25,0,0,Synthetic,Single,9.549,9.220293899
GCRB-N,800,120,82.9,1.4,3.6,1.3,0.059107358,10.8,0.017,0.043,0.015,405.33,0.293,3.05,DIU,30,10.01,7,150,0.02,0.05,25,0,0,Synthetic,Single,6.659,67.02130006
GCRB-N,800,120,82.9,1.4,3.6,1.3,0.059107358,10.8,0.017,0.043,0.015,405.33,0.293,3.05,DIU,60,10.01,7,150,0.02,0.05,25,0,0,Synthetic,Single,5.855,83.10152874
GCRB-N,800,120,82.9,1.4,3.6,1.3,0.059107358,10.8,0.017,0.043,0.015,405.33,0.293,3.05,DIU,120,10.01,7,150,0.02,0.05,25,0,0,Synthetic,Single,5.073,98.73601242
GCRB-N,800,120,82.9,1.4,3.6,1.3,0.059107358,10.8,0.017,0.043,0.015,405.33,0.293,3.05,DIU,240,10.01,7,150,0.02,0.05,25,0,0,Synthetic,Single,3.825,123.7077217
GCRB-N,800,120,82.9,1.4,3.6,1.3,0.059107358,10.8,0.017,0.043,0.015,405.33,0.293,3.05,DIU,480,10.01,7,150,0.02,0.05,25,0,0,Synthetic,Single,2.675,146.7093181
GCRB-N,800,120,82.9,1.4,3.6,1.3,0.059107358,10.8,0.017,0.043,0.015,405.33,0.293,3.05,DIU,720,10.01,7,150,0.02,0.05,25,0,0,Synthetic,Single,2.331,153.5760775
GCRB-N,800,120,82.9,1.4,3.6,1.3,0.059107358,10.8,0.017,0.043,0.015,405.33,0.293,3.05,DIU,960,10.01,7,150,0.02,0.05,25,0,0,Synthetic,Single,1.908,162.0458985
GCRB-N,800,120,82.9,1.4,3.6,1.3,0.059107358,10.8,0.017,0.043,0.015,405.33,0.293,3.05,DIU,1440,10.01,7,150,0.02,0.05,25,0,0,Synthetic,Single,1.891,162.3815391
GCRB-N,800,120,82.9,1.4,3.6,1.3,0.059107358,10.8,0.017,0.043,0.015,405.33,0.293,3.05,DIU,30,10.01,7,150,0.02,0.05,25,0,0,Synthetic,Single,6.661,66.97146452
GCRB-N,800,120,82.9,1.4,3.6,1.3,0.059107358,10.8,0.017,0.043,0.015,405.33,0.293,3.05,DIU,60,10.01,7,150,0.02,0.05,25,0,0,Synthetic,Single,5.836,83.47723761
GCRB-N,800,120,82.9,1.4,3.6,1.3,0.059107358,10.8,0.017,0.043,0.015,405.33,0.293,3.05,DIU,120,10.01,7,150,0.02,0.05,25,0,0,Synthetic,Single,5.099,98.21013099
GCRB-N,800,120,82.9,1.4,3.6,1.3,0.059107358,10.8,0.017,0.043,0.015,405.33,0.293,3.05,DIU,240,10.01,7,150,0.02,0.05,25,0,0,Synthetic,Single,3.750,125.1954623
GCRB-N,800,120,82.9,1.4,3.6,1.3,0.059107358,10.8,0.017,0.043,0.015,405.33,0.293,3.05,DIU,480,10.01,7,150,0.02,0.05,25,0,0,Synthetic,Single,2.669,146.8294117
GCRB-N,800,120,82.9,1.4,3.6,1.3,0.059107358,10.8,0.017,0.043,0.015,405.33,0.293,3.05,DIU,720,10.01,7,150,0.02,0.05,25,0,0,Synthetic,Single,2.342,153.353427
GCRB-N,800,120,82.9,1.4,3.6,1.3,0.059107358,10.8,0.017,0.043,0.015,405.33,0.293,3.05,DIU,960,10.01,7,150,0.02,0.05,25,0,0,Synthetic,Single,1.979,160.6263072
GCRB-N,800,120,82.9,1.4,3.6,1.3,0.059107358,10.8,0.017,0.043,0.015,405.33,0.293,3.05,DIU,1440,10.01,7,150,0.02,0.05,25,0,0,Synthetic,Single,1.956,161.0834844
GCRB-N,800,120,82.9,1.4,3.6,1.3,0.059107358,10.8,0.017,0.043,0.015,405.33,0.293,3.05,DIU,30,10.01,7,150,0.02,0.05,25,0,0,Synthetic,Single,6.662,66.96535995
GCRB-N,800,120,82.9,1.4,3.6,1.3,0.059107358,10.8,0.017,0.043,0.015,405.33,0.293,3.05,DIU,60,10.01,7,150,0.02,0.05,25,0,0,Synthetic,Single,5.860,82.99841691
GCRB-N,800,120,82.9,1.4,3.6,1.3,0.059107358,10.8,0.017,0.043,0.015,405.33,0.293,3.05,DIU,120,10.01,7,150,0.02,0.05,25,0,0,Synthetic,Single,5.080,98.59705009
GCRB-N,800,120,82.9,1.4,3.6,1.3,0.059107358,10.8,0.017,0.043,0.015,405.33,0.293,3.05,DIU,240,10.01,7,150,0.02,0.05,25,0,0,Synthetic,Single,3.793,124.3419316
GCRB-N,800,120,82.9,1.4,3.6,1.3,0.059107358,10.8,0.017,0.043,0.015,405.33,0.293,3.05,DIU,480,10.01,7,150,0.02,0.05,25,0,0,Synthetic,Single,2.672,146.7603745
GCRB-N,800,120,82.9,1.4,3.6,1.3,0.059107358,10.8,0.017,0.043,0.015,405.33,0.293,3.05,DIU,720,10.01,7,150,0.02,0.05,25,0,0,Synthetic,Single,2.331,153.5859558
GCRB-N,800,120,82.9,1.4,3.6,1.3,0.059107358,10.8,0.017,0.043,0.015,405.33,0.293,3.05,DIU,960,10.01,7,150,0.02,0.05,25,0,0,Synthetic,Single,1.973,160.7324158
GCRB-N,800,120,82.9,1.4,3.6,1.3,0.059107358,10.8,0.017,0.043,0.015,405.33,0.293,3.05,DIU,1440,10.01,7,150,0.02,0.05,25,0,0,Synthetic,Single,1.955,161.0959155
GCRB,800,120,83.5,1.8,3.7,3.4,0.08502994,7.6,0.022,0.044,0.04,3.8,0.014,5.59,SIM,30,10.22,7,150,0.02,0.05,25,0,0,Synthetic,Single,10.080,2.79217794
GCRB,800,120,83.5,1.8,3.7,3.4,0.08502994,7.6,0.022,0.044,0.04,3.8,0.014,5.59,SIM,60,10.22,7,150,0.02,0.05,25,0,0,Synthetic,Single,10.029,3.818687122
GCRB,800,120,83.5,1.8,3.7,3.4,0.08502994,7.6,0.022,0.044,0.04,3.8,0.014,5.59,SIM,120,10.22,7,150,0.02,0.05,25,0,0,Synthetic,Single,10.029,3.815025377
GCRB,800,120,83.5,1.8,3.7,3.4,0.08502994,7.6,0.022,0.044,0.04,3.8,0.014,5.59,SIM,240,10.22,7,150,0.02,0.05,25,0,0,Synthetic,Single,9.993,4.545281951
GCRB,800,120,83.5,1.8,3.7,3.4,0.08502994,7.6,0.022,0.044,0.04,3.8,0.014,5.59,SIM,480,10.22,7,150,0.02,0.05,25,0,0,Synthetic,Single,9.939,5.620091293
GCRB,800,120,83.5,1.8,3.7,3.4,0.08502994,7.6,0.022,0.044,0.04,3.8,0.014,5.59,SIM,720,10.22,7,150,0.02,0.05,25,0,0,Synthetic,Single,9.922,5.966387749
GCRB,800,120,83.5,1.8,3.7,3.4,0.08502994,7.6,0.022,0.044,0.04,3.8,0.014,5.59,SIM,960,10.22,7,150,0.02,0.05,25,0,0,Synthetic,Single,9.896,6.473626616
GCRB,800,120,83.5,1.8,3.7,3.4,0.08502994,7.6,0.022,0.044,0.04,3.8,0.014,5.59,SIM,1440,10.22,7,150,0.02,0.05,25,0,0,Synthetic,Single,9.898,6.444681394
GCRB,800,120,83.5,1.8,3.7,3.4,0.08502994,7.6,0.022,0.044,0.04,3.8,0.014,5.59,SIM,30,10.22,7,150,0.02,0.05,25,0,0,Synthetic,Single,10.081,2.785551925
GCRB,800,120,83.5,1.8,3.7,3.4,0.08502994,7.6,0.022,0.044,0.04,3.8,0.014,5.59,SIM,60,10.22,7,150,0.02,0.05,25,0,0,Synthetic,Single,10.066,3.072911723
GCRB,800,120,83.5,1.8,3.7,3.4,0.08502994,7.6,0.022,0.044,0.04,3.8,0.014,5.59,SIM,120,10.22,7,150,0.02,0.05,25,0,0,Synthetic,Single,10.028,3.841006329
GCRB,800,120,83.5,1.8,3.7,3.4,0.08502994,7.6,0.022,0.044,0.04,3.8,0.014,5.59,SIM,240,10.22,7,150,0.02,0.05,25,0,0,Synthetic,Single,9.983,4.748247245
GCRB,800,120,83.5,1.8,3.7,3.4,0.08502994,7.6,0.022,0.044,0.04,3.8,0.014,5.59,SIM,480,10.22,7,150,0.02,0.05,25,0,0,Synthetic,Single,9.941,5.574057928
GCRB,800,120,83.5,1.8,3.7,3.4,0.08502994,7.6,0.022,0.044,0.04,3.8,0.014,5.59,SIM,720,10.22,7,150,0.02,0.05,25,0,0,Synthetic,Single,9.921,5.98382463
GCRB,800,120,83.5,1.8,3.7,3.4,0.08502994,7.6,0.022,0.044,0.04,3.8,0.014,5.59,SIM,960,10.22,7,150,0.02,0.05,25,0,0,Synthetic,Single,9.895,6.508500378
GCRB,800,120,83.5,1.8,3.7,3.4,0.08502994,7.6,0.022,0.044,0.04,3.8,0.014,5.59,SIM,1440,10.22,7,150,0.02,0.05,25,0,0,Synthetic,Single,9.891,6.571970625
GCRB,800,120,83.5,1.8,3.7,3.4,0.08502994,7.6,0.022,0.044,0.04,3.8,0.014,5.59,SIM,30,10.22,7,150,0.02,0.05,25,0,0,Synthetic,Single,10.079,2.82583112
GCRB,800,120,83.5,1.8,3.7,3.4,0.08502994,7.6,0.022,0.044,0.04,3.8,0.014,5.59,SIM,60,10.22,7,150,0.02,0.05,25,0,0,Synthetic,Single,10.056,3.285641671
GCRB,800,120,83.5,1.8,3.7,3.4,0.08502994,7.6,0.022,0.044,0.04,3.8,0.014,5.59,SIM,120,10.22,7,150,0.02,0.05,25,0,0,Synthetic,Single,10.018,4.041356091
GCRB,800,120,83.5,1.8,3.7,3.4,0.08502994,7.6,0.022,0.044,0.04,3.8,0.014,5.59,SIM,240,10.22,7,150,0.02,0.05,25,0,0,Synthetic,Single,9.992,4.559580193
GCRB,800,120,83.5,1.8,3.7,3.4,0.08502994,7.6,0.022,0.044,0.04,3.8,0.014,5.59,SIM,480,10.22,7,150,0.02,0.05,25,0,0,Synthetic,Single,9.939,5.615732073
GCRB,800,120,83.5,1.8,3.7,3.4,0.08502994,7.6,0.022,0.044,0.04,3.8,0.014,5.59,SIM,720,10.22,7,150,0.02,0.05,25,0,0,Synthetic,Single,9.920,5.992194333
GCRB,800,120,83.5,1.8,3.7,3.4,0.08502994,7.6,0.022,0.044,0.04,3.8,0.014,5.59,SIM,960,10.22,7,150,0.02,0.05,25,0,0,Synthetic,Single,9.896,6.48618117
GCRB,800,120,83.5,1.8,3.7,3.4,0.08502994,7.6,0.022,0.044,0.04,3.8,0.014,5.59,SIM,1440,10.22,7,150,0.02,0.05,25,0,0,Synthetic,Single,9.896,6.48618117
GCRB-N,800,120,82.9,1.4,3.6,1.3,0.059107358,10.8,0.017,0.043,0.015,405.33,0.293,3.05,SIM,30,10.22,7,150,0.02,0.05,25,0,0,Synthetic,Single,8.899,26.42403396
GCRB-N,800,120,82.9,1.4,3.6,1.3,0.059107358,10.8,0.017,0.043,0.015,405.33,0.293,3.05,SIM,60,10.22,7,150,0.02,0.05,25,0,0,Synthetic,Single,8.112,42.1531468
GCRB-N,800,120,82.9,1.4,3.6,1.3,0.059107358,10.8,0.017,0.043,0.015,405.33,0.293,3.05,SIM,120,10.22,7,150,0.02,0.05,25,0,0,Synthetic,Single,7.389,56.61477276
GCRB-N,800,120,82.9,1.4,3.6,1.3,0.059107358,10.8,0.017,0.043,0.015,405.33,0.293,3.05,SIM,240,10.22,7,150,0.02,0.05,25,0,0,Synthetic,Single,6.587,72.66315489
GCRB-N,800,120,82.9,1.4,3.6,1.3,0.059107358,10.8,0.017,0.043,0.015,405.33,0.293,3.05,SIM,480,10.22,7,150,0.02,0.05,25,0,0,Synthetic,Single,5.950,85.40079642
GCRB-N,800,120,82.9,1.4,3.6,1.3,0.059107358,10.8,0.017,0.043,0.015,405.33,0.293,3.05,SIM,720,10.22,7,150,0.02,0.05,25,0,0,Synthetic,Single,5.580,92.79229026
GCRB-N,800,120,82.9,1.4,3.6,1.3,0.059107358,10.8,0.017,0.043,0.015,405.33,0.293,3.05,SIM,960,10.22,7,150,0.02,0.05,25,0,0,Synthetic,Single,5.408,96.23415619
GCRB-N,800,120,82.9,1.4,3.6,1.3,0.059107358,10.8,0.017,0.043,0.015,405.33,0.293,3.05,SIM,1440,10.22,7,150,0.02,0.05,25,0,0,Synthetic,Single,5.406,96.28001519
GCRB-N,800,120,82.9,1.4,3.6,1.3,0.059107358,10.8,0.017,0.043,0.015,405.33,0.293,3.05,SIM,30,10.22,7,150,0.02,0.05,25,0,0,Synthetic,Single,8.906,26.28262086
GCRB-N,800,120,82.9,1.4,3.6,1.3,0.059107358,10.8,0.017,0.043,0.015,405.33,0.293,3.05,SIM,60,10.22,7,150,0.02,0.05,25,0,0,Synthetic,Single,8.116,42.08217869
GCRB-N,800,120,82.9,1.4,3.6,1.3,0.059107358,10.8,0.017,0.043,0.015,405.33,0.293,3.05,SIM,120,10.22,7,150,0.02,0.05,25,0,0,Synthetic,Single,7.406,56.27196368
GCRB-N,800,120,82.9,1.4,3.6,1.3,0.059107358,10.8,0.017,0.043,0.015,405.33,0.293,3.05,SIM,240,10.22,7,150,0.02,0.05,25,0,0,Synthetic,Single,6.623,71.94475539
GCRB-N,800,120,82.9,1.4,3.6,1.3,0.059107358,10.8,0.017,0.043,0.015,405.33,0.293,3.05,SIM,480,10.22,7,150,0.02,0.05,25,0,0,Synthetic,Single,5.950,85.40811991
GCRB-N,800,120,82.9,1.4,3.6,1.3,0.059107358,10.8,0.017,0.043,0.015,405.33,0.293,3.05,SIM,720,10.22,7,150,0.02,0.05,25,0,0,Synthetic,Single,5.582,92.75828834
GCRB-N,800,120,82.9,1.4,3.6,1.3,0.059107358,10.8,0.017,0.043,0.015,405.33,0.293,3.05,SIM,960,10.22,7,150,0.02,0.05,25,0,0,Synthetic,Single,5.370,96.99527605
GCRB-N,800,120,82.9,1.4,3.6,1.3,0.059107358,10.8,0.017,0.043,0.015,405.33,0.293,3.05,SIM,1440,10.22,7,150,0.02,0.05,25,0,0,Synthetic,Single,5.319,98.02771377
GCRB-N,800,120,82.9,1.4,3.6,1.3,0.059107358,10.8,0.017,0.043,0.015,405.33,0.293,3.05,SIM,30,10.22,7,150,0.02,0.05,25,0,0,Synthetic,Single,8.898,26.44147084
GCRB-N,800,120,82.9,1.4,3.6,1.3,0.059107358,10.8,0.017,0.043,0.015,405.33,0.293,3.05,SIM,60,10.22,7,150,0.02,0.05,25,0,0,Synthetic,Single,8.109,42.21347841
GCRB-N,800,120,82.9,1.4,3.6,1.3,0.059107358,10.8,0.017,0.043,0.015,405.33,0.293,3.05,SIM,120,10.22,7,150,0.02,0.05,25,0,0,Synthetic,Single,7.372,56.95426883
GCRB-N,800,120,82.9,1.4,3.6,1.3,0.059107358,10.8,0.017,0.043,0.015,405.33,0.293,3.05,SIM,240,10.22,7,150,0.02,0.05,25,0,0,Synthetic,Single,6.571,72.98782961
GCRB-N,800,120,82.9,1.4,3.6,1.3,0.059107358,10.8,0.017,0.043,0.015,405.33,0.293,3.05,SIM,480,10.22,7,150,0.02,0.05,25,0,0,Synthetic,Single,5.856,87.28293335
GCRB-N,800,120,82.9,1.4,3.6,1.3,0.059107358,10.8,0.017,0.043,0.015,405.33,0.293,3.05,SIM,720,10.22,7,150,0.02,0.05,25,0,0,Synthetic,Single,5.581,92.77485338
