Repository: ZeeshanHJ/Adsorption-capacity-prediction-for-ECs

# Paper title and data availability
This repository contains codes for the paper entitled " Machine-learning-based prediction and optimization of emerging contaminants' adsorption capacity on biochar materials" authored by Zeeshan Haider Jaffari, Heewon Jeong, Jaegwan Shin, Jinwoo Kwak, Changgil Son, Yong-Gu Lee, Sangwon Kim, Kangmin Chon, Kyung Hwa Cho, also known as the WEIL group at UNIST, Korea. File name "Raw_data" contains the data set of 3,757 data points used in this study to build this model. Besides, The published article can be found on

File: Raw_data.csv (part 3 of 16)
Adsorbent,Pyrolysis temperature ,Pyrolysis time,C,H,O,N,(O+N)/C,Ash,H/C,O/C,N/C,Surface area,Pore volume,Average pore size,Pollutant,Adsorption time,Initial concentration,Solution pH,RPM,Volume,Adsorbent dosage,Adsorption temperature,Ion concentration,Humic acid,Wastewater type,Adsorption type,Final concentration,Capacity
GCRB-N,800,120,82.9,1.4,3.6,1.3,0.059107358,10.8,0.017,0.043,0.015,405.33,0.293,3.05,SIM,960,10.22,7,150,0.02,0.05,25,0,0,Synthetic,Single,5.363,97.14627944
GCRB-N,800,120,82.9,1.4,3.6,1.3,0.059107358,10.8,0.017,0.043,0.015,405.33,0.293,3.05,SIM,1440,10.22,7,150,0.02,0.05,25,0,0,Synthetic,Single,5.397,96.46920535
GCRB,800,120,83.5,1.8,3.7,3.4,0.08502994,7.6,0.022,0.044,0.04,3.8,0.014,5.59,ALA,1440,10,7,150,0.02,0.05,25,0,0,Synthetic,Single,9.879,2.424848825
GCRB,800,120,83.5,1.8,3.7,3.4,0.08502994,7.6,0.022,0.044,0.04,3.8,0.014,5.59,ALA,1440,20,7,150,0.02,0.05,25,0,0,Synthetic,Single,18.937,21.26001474
GCRB,800,120,83.5,1.8,3.7,3.4,0.08502994,7.6,0.022,0.044,0.04,3.8,0.014,5.59,ALA,1440,30,7,150,0.02,0.05,25,0,0,Synthetic,Single,29.283,14.34938758
GCRB,800,120,83.5,1.8,3.7,3.4,0.08502994,7.6,0.022,0.044,0.04,3.8,0.014,5.59,ALA,1440,40,7,150,0.02,0.05,25,0,0,Synthetic,Single,39.135,17.29894192
GCRB,800,120,83.5,1.8,3.7,3.4,0.08502994,7.6,0.022,0.044,0.04,3.8,0.014,5.59,ALA,1440,50,7,150,0.02,0.05,25,0,0,Synthetic,Single,48.886,22.27145218
GCRB,800,120,83.5,1.8,3.7,3.4,0.08502994,7.6,0.022,0.044,0.04,3.8,0.014,5.59,ALA,1440,10,7,150,0.02,0.05,25,0,0,Synthetic,Single,9.923,1.547407205
GCRB,800,120,83.5,1.8,3.7,3.4,0.08502994,7.6,0.022,0.044,0.04,3.8,0.014,5.59,ALA,1440,20,7,150,0.02,0.05,25,0,0,Synthetic,Single,19.398,12.03668317
GCRB,800,120,83.5,1.8,3.7,3.4,0.08502994,7.6,0.022,0.044,0.04,3.8,0.014,5.59,ALA,1440,30,7,150,0.02,0.05,25,0,0,Synthetic,Single,29.695,6.098351388
GCRB,800,120,83.5,1.8,3.7,3.4,0.08502994,7.6,0.022,0.044,0.04,3.8,0.014,5.59,ALA,1440,40,7,150,0.02,0.05,25,0,0,Synthetic,Single,39.133,17.34628015
GCRB,800,120,83.5,1.8,3.7,3.4,0.08502994,7.6,0.022,0.044,0.04,3.8,0.014,5.59,ALA,1440,50,7,150,0.02,0.05,25,0,0,Synthetic,Single,49.145,17.10608864
GCRB,800,120,83.5,1.8,3.7,3.4,0.08502994,7.6,0.022,0.044,0.04,3.8,0.014,5.59,ALA,1440,10,7,150,0.02,0.05,25,0,0,Synthetic,Single,9.901,1.986128015
GCRB,800,120,83.5,1.8,3.7,3.4,0.08502994,7.6,0.022,0.044,0.04,3.8,0.014,5.59,ALA,1440,20,7,150,0.02,0.05,25,0,0,Synthetic,Single,19.168,16.64834896
GCRB,800,120,83.5,1.8,3.7,3.4,0.08502994,7.6,0.022,0.044,0.04,3.8,0.014,5.59,ALA,1440,30,7,150,0.02,0.05,25,0,0,Synthetic,Single,29.489,10.22386948
GCRB,800,120,83.5,1.8,3.7,3.4,0.08502994,7.6,0.022,0.044,0.04,3.8,0.014,5.59,ALA,1440,40,7,150,0.02,0.05,25,0,0,Synthetic,Single,39.134,17.32261103
GCRB,800,120,83.5,1.8,3.7,3.4,0.08502994,7.6,0.022,0.044,0.04,3.8,0.014,5.59,ALA,1440,50,7,150,0.02,0.05,25,0,0,Synthetic,Single,49.016,19.68877041
GCRB-N,800,120,82.9,1.4,3.6,1.3,0.059107358,10.8,0.017,0.043,0.015,405.33,0.293,3.05,ALA,1441,10,7,150,0.02,0.05,25,0,0,Synthetic,Single,5.551,88.98431394
GCRB-N,800,120,82.9,1.4,3.6,1.3,0.059107358,10.8,0.017,0.043,0.015,405.33,0.293,3.05,ALA,1442,20,7,150,0.02,0.05,25,0,0,Synthetic,Single,12.737,145.2503699
GCRB-N,800,120,82.9,1.4,3.6,1.3,0.059107358,10.8,0.017,0.043,0.015,405.33,0.293,3.05,ALA,1443,30,7,150,0.02,0.05,25,0,0,Synthetic,Single,22.154,156.9202649
GCRB-N,800,120,82.9,1.4,3.6,1.3,0.059107358,10.8,0.017,0.043,0.015,405.33,0.293,3.05,ALA,1444,40,7,150,0.02,0.05,25,0,0,Synthetic,Single,31.043,179.1363026
GCRB-N,800,120,82.9,1.4,3.6,1.3,0.059107358,10.8,0.017,0.043,0.015,405.33,0.293,3.05,ALA,1445,50,7,150,0.02,0.05,25,0,0,Synthetic,Single,40.477,190.4523133
GCRB-N,800,120,82.9,1.4,3.6,1.3,0.059107358,10.8,0.017,0.043,0.015,405.33,0.293,3.05,ALA,1446,10,7,150,0.02,0.05,25,0,0,Synthetic,Single,5.536,89.27649899
GCRB-N,800,120,82.9,1.4,3.6,1.3,0.059107358,10.8,0.017,0.043,0.015,405.33,0.293,3.05,ALA,1447,20,7,150,0.02,0.05,25,0,0,Synthetic,Single,12.933,141.3356576
GCRB-N,800,120,82.9,1.4,3.6,1.3,0.059107358,10.8,0.017,0.043,0.015,405.33,0.293,3.05,ALA,1448,30,7,150,0.02,0.05,25,0,0,Synthetic,Single,21.925,161.4962941
GCRB-N,800,120,82.9,1.4,3.6,1.3,0.059107358,10.8,0.017,0.043,0.015,405.33,0.293,3.05,ALA,1449,40,7,150,0.02,0.05,25,0,0,Synthetic,Single,30.941,181.1725558
GCRB-N,800,120,82.9,1.4,3.6,1.3,0.059107358,10.8,0.017,0.043,0.015,405.33,0.293,3.05,ALA,1450,50,7,150,0.02,0.05,25,0,0,Synthetic,Single,40.473,190.5475217
GCRB-N,800,120,82.9,1.4,3.6,1.3,0.059107358,10.8,0.017,0.043,0.015,405.33,0.293,3.05,ALA,1451,10,7,150,0.02,0.05,25,0,0,Synthetic,Single,5.543,89.13040646
GCRB-N,800,120,82.9,1.4,3.6,1.3,0.059107358,10.8,0.017,0.043,0.015,405.33,0.293,3.05,ALA,1452,20,7,150,0.02,0.05,25,0,0,Synthetic,Single,12.835,143.2930138
GCRB-N,800,120,82.9,1.4,3.6,1.3,0.059107358,10.8,0.017,0.043,0.015,405.33,0.293,3.05,ALA,1453,30,7,150,0.02,0.05,25,0,0,Synthetic,Single,22.040,159.2082795
GCRB-N,800,120,82.9,1.4,3.6,1.3,0.059107358,10.8,0.017,0.043,0.015,405.33,0.293,3.05,ALA,1454,40,7,150,0.02,0.05,25,0,0,Synthetic,Single,30.992,180.1544292
GCRB-N,800,120,82.9,1.4,3.6,1.3,0.059107358,10.8,0.017,0.043,0.015,405.33,0.293,3.05,ALA,1455,50,7,150,0.02,0.05,25,0,0,Synthetic,Single,40.475,190.4999175
GCRB,800,120,83.5,1.8,3.7,3.4,0.08502994,7.6,0.022,0.044,0.04,3.8,0.014,5.59,DIU,1440,10,7,150,0.02,0.05,25,0,0,Synthetic,Single,9.588,8.241279228
GCRB,800,120,83.5,1.8,3.7,3.4,0.08502994,7.6,0.022,0.044,0.04,3.8,0.014,5.59,DIU,1440,20,7,150,0.02,0.05,25,0,0,Synthetic,Single,19.265,14.69006922
GCRB,800,120,83.5,1.8,3.7,3.4,0.08502994,7.6,0.022,0.044,0.04,3.8,0.014,5.59,DIU,1440,30,7,150,0.02,0.05,25,0,0,Synthetic,Single,30.499,-9.978648589
GCRB,800,120,83.5,1.8,3.7,3.4,0.08502994,7.6,0.022,0.044,0.04,3.8,0.014,5.59,DIU,1440,40,7,150,0.02,0.05,25,0,0,Synthetic,Single,40.171,-3.421873852
GCRB,800,120,83.5,1.8,3.7,3.4,0.08502994,7.6,0.022,0.044,0.04,3.8,0.014,5.59,DIU,1440,50,7,150,0.02,0.05,25,0,0,Synthetic,Single,47.454,50.92006946
GCRB,800,120,83.5,1.8,3.7,3.4,0.08502994,7.6,0.022,0.044,0.04,3.8,0.014,5.59,DIU,1440,10,7,150,0.02,0.05,25,0,0,Synthetic,Single,9.645,7.094711363
GCRB,800,120,83.5,1.8,3.7,3.4,0.08502994,7.6,0.022,0.044,0.04,3.8,0.014,5.59,DIU,1440,20,7,150,0.02,0.05,25,0,0,Synthetic,Single,19.381,12.3700826
GCRB,800,120,83.5,1.8,3.7,3.4,0.08502994,7.6,0.022,0.044,0.04,3.8,0.014,5.59,DIU,1440,30,7,150,0.02,0.05,25,0,0,Synthetic,Single,30.544,-10.87495686
GCRB,800,120,83.5,1.8,3.7,3.4,0.08502994,7.6,0.022,0.044,0.04,3.8,0.014,5.59,DIU,1440,40,7,150,0.02,0.05,25,0,0,Synthetic,Single,40.489,-9.777514335
GCRB,800,120,83.5,1.8,3.7,3.4,0.08502994,7.6,0.022,0.044,0.04,3.8,0.014,5.59,DIU,1440,50,7,150,0.02,0.05,25,0,0,Synthetic,Single,47.515,49.70736239
GCRB,800,120,83.5,1.8,3.7,3.4,0.08502994,7.6,0.022,0.044,0.04,3.8,0.014,5.59,DIU,1440,10,7,150,0.02,0.05,25,0,0,Synthetic,Single,9.617,7.667995296
GCRB,800,120,83.5,1.8,3.7,3.4,0.08502994,7.6,0.022,0.044,0.04,3.8,0.014,5.59,DIU,1440,20,7,150,0.02,0.05,25,0,0,Synthetic,Single,19.323,13.53007591
GCRB,800,120,83.5,1.8,3.7,3.4,0.08502994,7.6,0.022,0.044,0.04,3.8,0.014,5.59,DIU,1440,30,7,150,0.02,0.05,25,0,0,Synthetic,Single,30.521,-10.42680273
GCRB,800,120,83.5,1.8,3.7,3.4,0.08502994,7.6,0.022,0.044,0.04,3.8,0.014,5.59,DIU,1440,40,7,150,0.02,0.05,25,0,0,Synthetic,Single,40.330,-6.599694094
GCRB,800,120,83.5,1.8,3.7,3.4,0.08502994,7.6,0.022,0.044,0.04,3.8,0.014,5.59,DIU,1440,50,7,150,0.02,0.05,25,0,0,Synthetic,Single,47.484,50.31371592
GCRB-N,800,120,82.9,1.4,3.6,1.3,0.059107358,10.8,0.017,0.043,0.015,405.33,0.293,3.05,DIU,1441,10,7,150,0.02,0.05,25,0,0,Synthetic,Single,1.544,169.1261152
GCRB-N,800,120,82.9,1.4,3.6,1.3,0.059107358,10.8,0.017,0.043,0.015,405.33,0.293,3.05,DIU,1442,20,7,150,0.02,0.05,25,0,0,Synthetic,Single,6.769,264.6180351
GCRB-N,800,120,82.9,1.4,3.6,1.3,0.059107358,10.8,0.017,0.043,0.015,405.33,0.293,3.05,DIU,1443,30,7,150,0.02,0.05,25,0,0,Synthetic,Single,15.562,288.7610965
GCRB-N,800,120,82.9,1.4,3.6,1.3,0.059107358,10.8,0.017,0.043,0.015,405.33,0.293,3.05,DIU,1444,40,7,150,0.02,0.05,25,0,0,Synthetic,Single,25.821,283.5847298
GCRB-N,800,120,82.9,1.4,3.6,1.3,0.059107358,10.8,0.017,0.043,0.015,405.33,0.293,3.05,DIU,1445,50,7,150,0.02,0.05,25,0,0,Synthetic,Single,33.330,333.3972419
GCRB-N,800,120,82.9,1.4,3.6,1.3,0.059107358,10.8,0.017,0.043,0.015,405.33,0.293,3.05,DIU,1446,10,7,150,0.02,0.05,25,0,0,Synthetic,Single,1.488,170.2373468
GCRB-N,800,120,82.9,1.4,3.6,1.3,0.059107358,10.8,0.017,0.043,0.015,405.33,0.293,3.05,DIU,1447,20,7,150,0.02,0.05,25,0,0,Synthetic,Single,5.484,290.3263091
GCRB-N,800,120,82.9,1.4,3.6,1.3,0.059107358,10.8,0.017,0.043,0.015,405.33,0.293,3.05,DIU,1448,30,7,150,0.02,0.05,25,0,0,Synthetic,Single,16.817,263.6544684
GCRB-N,800,120,82.9,1.4,3.6,1.3,0.059107358,10.8,0.017,0.043,0.015,405.33,0.293,3.05,DIU,1449,40,7,150,0.02,0.05,25,0,0,Synthetic,Single,26.259,274.8235518
GCRB-N,800,120,82.9,1.4,3.6,1.3,0.059107358,10.8,0.017,0.043,0.015,405.33,0.293,3.05,DIU,1450,50,7,150,0.02,0.05,25,0,0,Synthetic,Single,32.764,344.7106493
GCRB-N,800,120,82.9,1.4,3.6,1.3,0.059107358,10.8,0.017,0.043,0.015,405.33,0.293,3.05,DIU,1451,10,7,150,0.02,0.05,25,0,0,Synthetic,Single,1.525,169.4965645
GCRB-N,800,120,82.9,1.4,3.6,1.3,0.059107358,10.8,0.017,0.043,0.015,405.33,0.293,3.05,DIU,1452,20,7,150,0.02,0.05,25,0,0,Synthetic,Single,6.386,272.2879743
GCRB-N,800,120,82.9,1.4,3.6,1.3,0.059107358,10.8,0.017,0.043,0.015,405.33,0.293,3.05,DIU,1453,30,7,150,0.02,0.05,25,0,0,Synthetic,Single,16.231,275.3708716
GCRB-N,800,120,82.9,1.4,3.6,1.3,0.059107358,10.8,0.017,0.043,0.015,405.33,0.293,3.05,DIU,1454,40,7,150,0.02,0.05,25,0,0,Synthetic,Single,25.653,286.9405099
GCRB-N,800,120,82.9,1.4,3.6,1.3,0.059107358,10.8,0.017,0.043,0.015,405.33,0.293,3.05,DIU,1455,50,7,150,0.02,0.05,25,0,0,Synthetic,Single,33.292,334.1620854
GCRB,800,120,83.5,1.8,3.7,3.4,0.08502994,7.6,0.022,0.044,0.04,3.8,0.014,5.59,SIM,1440,10,7,150,0.02,0.05,25,0,0,Synthetic,Single,11.590,-31.79098165
GCRB,800,120,83.5,1.8,3.7,3.4,0.08502994,7.6,0.022,0.044,0.04,3.8,0.014,5.59,SIM,1440,20,7,150,0.02,0.05,25,0,0,Synthetic,Single,20.190,-3.809202928
GCRB,800,120,83.5,1.8,3.7,3.4,0.08502994,7.6,0.022,0.044,0.04,3.8,0.014,5.59,SIM,1440,30,7,150,0.02,0.05,25,0,0,Synthetic,Single,30.159,-3.173692302
GCRB,800,120,83.5,1.8,3.7,3.4,0.08502994,7.6,0.022,0.044,0.04,3.8,0.014,5.59,SIM,1440,40,7,150,0.02,0.05,25,0,0,Synthetic,Single,39.435,11.30946322
GCRB,800,120,83.5,1.8,3.7,3.4,0.08502994,7.6,0.022,0.044,0.04,3.8,0.014,5.59,SIM,1440,50,7,150,0.02,0.05,25,0,0,Synthetic,Single,47.985,40.29400243
GCRB,800,120,83.5,1.8,3.7,3.4,0.08502994,7.6,0.022,0.044,0.04,3.8,0.014,5.59,SIM,1440,10,7,150,0.02,0.05,25,0,0,Synthetic,Single,11.521,-30.41433966
GCRB,800,120,83.5,1.8,3.7,3.4,0.08502994,7.6,0.022,0.044,0.04,3.8,0.014,5.59,SIM,1440,20,7,150,0.02,0.05,25,0,0,Synthetic,Single,20.282,-5.648089437
GCRB,800,120,83.5,1.8,3.7,3.4,0.08502994,7.6,0.022,0.044,0.04,3.8,0.014,5.59,SIM,1440,30,7,150,0.02,0.05,25,0,0,Synthetic,Single,30.012,-0.230390886
GCRB,800,120,83.5,1.8,3.7,3.4,0.08502994,7.6,0.022,0.044,0.04,3.8,0.014,5.59,SIM,1440,40,7,150,0.02,0.05,25,0,0,Synthetic,Single,39.363,12.73188661
GCRB,800,120,83.5,1.8,3.7,3.4,0.08502994,7.6,0.022,0.044,0.04,3.8,0.014,5.59,SIM,1440,50,7,150,0.02,0.05,25,0,0,Synthetic,Single,47.971,40.58961248
GCRB,800,120,83.5,1.8,3.7,3.4,0.08502994,7.6,0.022,0.044,0.04,3.8,0.014,5.59,SIM,1440,10,7,150,0.02,0.05,25,0,0,Synthetic,Single,11.555,-31.10266066
GCRB,800,120,83.5,1.8,3.7,3.4,0.08502994,7.6,0.022,0.044,0.04,3.8,0.014,5.59,SIM,1440,20,7,150,0.02,0.05,25,0,0,Synthetic,Single,20.236,-4.728646182
GCRB,800,120,83.5,1.8,3.7,3.4,0.08502994,7.6,0.022,0.044,0.04,3.8,0.014,5.59,SIM,1440,30,7,150,0.02,0.05,25,0,0,Synthetic,Single,30.085,-1.702041594
GCRB,800,120,83.5,1.8,3.7,3.4,0.08502994,7.6,0.022,0.044,0.04,3.8,0.014,5.59,SIM,1440,40,7,150,0.02,0.05,25,0,0,Synthetic,Single,39.399,12.02067491
GCRB,800,120,83.5,1.8,3.7,3.4,0.08502994,7.6,0.022,0.044,0.04,3.8,0.014,5.59,SIM,1440,50,7,150,0.02,0.05,25,0,0,Synthetic,Single,47.978,40.44180745
GCRB-N,800,120,82.9,1.4,3.6,1.3,0.059107358,10.8,0.017,0.043,0.015,405.33,0.293,3.05,SIM,1441,10,7,150,0.02,0.05,25,0,0,Synthetic,Single,7.780,44.3942021
GCRB-N,800,120,82.9,1.4,3.6,1.3,0.059107358,10.8,0.017,0.043,0.015,405.33,0.293,3.05,SIM,1442,20,7,150,0.02,0.05,25,0,0,Synthetic,Single,15.496,90.07812481
GCRB-N,800,120,82.9,1.4,3.6,1.3,0.059107358,10.8,0.017,0.043,0.015,405.33,0.293,3.05,SIM,1443,30,7,150,0.02,0.05,25,0,0,Synthetic,Single,24.985,100.2947486
GCRB-N,800,120,82.9,1.4,3.6,1.3,0.059107358,10.8,0.017,0.043,0.015,405.33,0.293,3.05,SIM,1444,40,7,150,0.02,0.05,25,0,0,Synthetic,Single,33.687,126.2564842
GCRB-N,800,120,82.9,1.4,3.6,1.3,0.059107358,10.8,0.017,0.043,0.015,405.33,0.293,3.05,SIM,1445,50,7,150,0.02,0.05,25,0,0,Synthetic,Single,42.269,154.6242052
GCRB-N,800,120,82.9,1.4,3.6,1.3,0.059107358,10.8,0.017,0.043,0.015,405.33,0.293,3.05,SIM,1446,10,7,150,0.02,0.05,25,0,0,Synthetic,Single,7.908,41.84471924
GCRB-N,800,120,82.9,1.4,3.6,1.3,0.059107358,10.8,0.017,0.043,0.015,405.33,0.293,3.05,SIM,1447,20,7,150,0.02,0.05,25,0,0,Synthetic,Single,15.645,87.10479473
GCRB-N,800,120,82.9,1.4,3.6,1.3,0.059107358,10.8,0.017,0.043,0.015,405.33,0.293,3.05,SIM,1448,30,7,150,0.02,0.05,25,0,0,Synthetic,Single,25.128,97.44497906
GCRB-N,800,120,82.9,1.4,3.6,1.3,0.059107358,10.8,0.017,0.043,0.015,405.33,0.293,3.05,SIM,1449,40,7,150,0.02,0.05,25,0,0,Synthetic,Single,34.595,108.0982491
GCRB-N,800,120,82.9,1.4,3.6,1.3,0.059107358,10.8,0.017,0.043,0.015,405.33,0.293,3.05,SIM,1450,50,7,150,0.02,0.05,25,0,0,Synthetic,Single,42.922,141.5691201
GCRB-N,800,120,82.9,1.4,3.6,1.3,0.059107358,10.8,0.017,0.043,0.015,405.33,0.293,3.05,SIM,1451,10,7,150,0.02,0.05,25,0,0,Synthetic,Single,7.844,43.11946067
GCRB-N,800,120,82.9,1.4,3.6,1.3,0.059107358,10.8,0.017,0.043,0.015,405.33,0.293,3.05,SIM,1452,20,7,150,0.02,0.05,25,0,0,Synthetic,Single,15.570,88.59145977
GCRB-N,800,120,82.9,1.4,3.6,1.3,0.059107358,10.8,0.017,0.043,0.015,405.33,0.293,3.05,SIM,1453,30,7,150,0.02,0.05,25,0,0,Synthetic,Single,25.057,98.86986382
GCRB-N,800,120,82.9,1.4,3.6,1.3,0.059107358,10.8,0.017,0.043,0.015,405.33,0.293,3.05,SIM,1454,40,7,150,0.02,0.05,25,0,0,Synthetic,Single,34.141,117.1773667
GCRB-N,800,120,82.9,1.4,3.6,1.3,0.059107358,10.8,0.017,0.043,0.015,405.33,0.293,3.05,SIM,1455,50,7,150,0.02,0.05,25,0,0,Synthetic,Single,42.595,148.0966626
GCRB,800,120,83.5,1.8,3.7,3.4,0.08502994,7.6,0.022,0.044,0.04,3.8,0.014,5.59,ALA,1440,10,3,150,0.02,0.05,25,0,0,Synthetic,Single,9.313,13.74149843
GCRB,800,120,83.5,1.8,3.7,3.4,0.08502994,7.6,0.022,0.044,0.04,3.8,0.014,5.59,ALA,1440,10,7,150,0.02,0.05,25,0,0,Synthetic,Single,9.407,11.8519107
GCRB,800,120,83.5,1.8,3.7,3.4,0.08502994,7.6,0.022,0.044,0.04,3.8,0.014,5.59,ALA,1440,10,11,150,0.02,0.05,25,0,0,Synthetic,Single,9.631,7.389467848
GCRB,800,120,83.5,1.8,3.7,3.4,0.08502994,7.6,0.022,0.044,0.04,3.8,0.014,5.59,ALA,1440,10,3,150,0.02,0.05,25,0,0,Synthetic,Single,9.312,13.76034719
GCRB,800,120,83.5,1.8,3.7,3.4,0.08502994,7.6,0.022,0.044,0.04,3.8,0.014,5.59,ALA,1440,10,7,150,0.02,0.05,25,0,0,Synthetic,Single,9.409,11.82189231
GCRB,800,120,83.5,1.8,3.7,3.4,0.08502994,7.6,0.022,0.044,0.04,3.8,0.014,5.59,ALA,1440,10,11,150,0.02,0.05,25,0,0,Synthetic,Single,9.610,7.796112294
GCRB,800,120,83.5,1.8,3.7,3.4,0.08502994,7.6,0.022,0.044,0.04,3.8,0.014,5.59,ALA,1440,10,3,150,0.02,0.05,25,0,0,Synthetic,Single,9.269,14.62355038
GCRB,800,120,83.5,1.8,3.7,3.4,0.08502994,7.6,0.022,0.044,0.04,3.8,0.014,5.59,ALA,1440,10,7,150,0.02,0.05,25,0,0,Synthetic,Single,9.475,10.49916344
GCRB,800,120,83.5,1.8,3.7,3.4,0.08502994,7.6,0.022,0.044,0.04,3.8,0.014,5.59,ALA,1440,10,11,150,0.02,0.05,25,0,0,Synthetic,Single,9.551,8.987423448
GCRB-N,800,120,82.9,1.4,3.6,1.3,0.059107358,10.8,0.017,0.043,0.015,405.33,0.293,3.05,ALA,1440,10,3,150,0.02,0.05,25,0,0,Synthetic,Single,3.538,129.2360257
GCRB-N,800,120,82.9,1.4,3.6,1.3,0.059107358,10.8,0.017,0.043,0.015,405.33,0.293,3.05,ALA,1440,10,7,150,0.02,0.05,25,0,0,Synthetic,Single,3.881,122.3850267
GCRB-N,800,120,82.9,1.4,3.6,1.3,0.059107358,10.8,0.017,0.043,0.015,405.33,0.293,3.05,ALA,1440,10,11,150,0.02,0.05,25,0,0,Synthetic,Single,4.220,115.6095972
GCRB-N,800,120,82.9,1.4,3.6,1.3,0.059107358,10.8,0.017,0.043,0.015,405.33,0.293,3.05,ALA,1440,10,3,150,0.02,0.05,25,0,0,Synthetic,Single,3.486,130.2866693
GCRB-N,800,120,82.9,1.4,3.6,1.3,0.059107358,10.8,0.017,0.043,0.015,405.33,0.293,3.05,ALA,1440,10,7,150,0.02,0.05,25,0,0,Synthetic,Single,3.838,123.2316499
GCRB-N,800,120,82.9,1.4,3.6,1.3,0.059107358,10.8,0.017,0.043,0.015,405.33,0.293,3.05,ALA,1440,10,11,150,0.02,0.05,25,0,0,Synthetic,Single,4.195,116.1012356
GCRB-N,800,120,82.9,1.4,3.6,1.3,0.059107358,10.8,0.017,0.043,0.015,405.33,0.293,3.05,ALA,1440,10,3,150,0.02,0.05,25,0,0,Synthetic,Single,3.538,129.2424831
GCRB-N,800,120,82.9,1.4,3.6,1.3,0.059107358,10.8,0.017,0.043,0.015,405.33,0.293,3.05,ALA,1440,10,7,150,0.02,0.05,25,0,0,Synthetic,Single,3.883,122.33232
GCRB-N,800,120,82.9,1.4,3.6,1.3,0.059107358,10.8,0.017,0.043,0.015,405.33,0.293,3.05,ALA,1440,10,11,150,0.02,0.05,25,0,0,Synthetic,Single,4.215,115.6961619
GCRB,800,120,83.5,1.8,3.7,3.4,0.08502994,7.6,0.022,0.044,0.04,3.8,0.014,5.59,DIU,1440,10,3,150,0.02,0.05,25,0,0,Synthetic,Single,9.268,14.63689062
GCRB,800,120,83.5,1.8,3.7,3.4,0.08502994,7.6,0.022,0.044,0.04,3.8,0.014,5.59,DIU,1440,10,7,150,0.02,0.05,25,0,0,Synthetic,Single,9.179,16.42549742
GCRB,800,120,83.5,1.8,3.7,3.4,0.08502994,7.6,0.022,0.044,0.04,3.8,0.014,5.59,DIU,1440,10,11,150,0.02,0.05,25,0,0,Synthetic,Single,9.196,16.0771574
GCRB,800,120,83.5,1.8,3.7,3.4,0.08502994,7.6,0.022,0.044,0.04,3.8,0.014,5.59,DIU,1440,10,3,150,0.02,0.05,25,0,0,Synthetic,Single,9.303,13.93427859
GCRB,800,120,83.5,1.8,3.7,3.4,0.08502994,7.6,0.022,0.044,0.04,3.8,0.014,5.59,DIU,1440,10,7,150,0.02,0.05,25,0,0,Synthetic,Single,9.217,15.65796298
GCRB,800,120,83.5,1.8,3.7,3.4,0.08502994,7.6,0.022,0.044,0.04,3.8,0.014,5.59,DIU,1440,10,11,150,0.02,0.05,25,0,0,Synthetic,Single,9.161,16.78020884
GCRB,800,120,83.5,1.8,3.7,3.4,0.08502994,7.6,0.022,0.044,0.04,3.8,0.014,5.59,DIU,1440,10,3,150,0.02,0.05,25,0,0,Synthetic,Single,9.303,13.94504406
GCRB,800,120,83.5,1.8,3.7,3.4,0.08502994,7.6,0.022,0.044,0.04,3.8,0.014,5.59,DIU,1440,10,7,150,0.02,0.05,25,0,0,Synthetic,Single,9.254,14.92118705
GCRB,800,120,83.5,1.8,3.7,3.4,0.08502994,7.6,0.022,0.044,0.04,3.8,0.014,5.59,DIU,1440,10,11,150,0.02,0.05,25,0,0,Synthetic,Single,9.219,15.61951486
GCRB-N,800,120,82.9,1.4,3.6,1.3,0.059107358,10.8,0.017,0.043,0.015,405.33,0.293,3.05,DIU,1440,10,3,150,0.02,0.05,25,0,0,Synthetic,Single,2.065,158.7014677
GCRB-N,800,120,82.9,1.4,3.6,1.3,0.059107358,10.8,0.017,0.043,0.015,405.33,0.293,3.05,DIU,1440,10,7,150,0.02,0.05,25,0,0,Synthetic,Single,1.740,165.2096369
GCRB-N,800,120,82.9,1.4,3.6,1.3,0.059107358,10.8,0.017,0.043,0.015,405.33,0.293,3.05,DIU,1440,10,11,150,0.02,0.05,25,0,0,Synthetic,Single,1.612,167.7576491
GCRB-N,800,120,82.9,1.4,3.6,1.3,0.059107358,10.8,0.017,0.043,0.015,405.33,0.293,3.05,DIU,1440,10,3,150,0.02,0.05,25,0,0,Synthetic,Single,2.055,158.8919507
GCRB-N,800,120,82.9,1.4,3.6,1.3,0.059107358,10.8,0.017,0.043,0.015,405.33,0.293,3.05,DIU,1440,10,7,150,0.02,0.05,25,0,0,Synthetic,Single,1.759,164.8251556
GCRB-N,800,120,82.9,1.4,3.6,1.3,0.059107358,10.8,0.017,0.043,0.015,405.33,0.293,3.05,DIU,1440,10,11,150,0.02,0.05,25,0,0,Synthetic,Single,1.642,167.1623622
GCRB-N,800,120,82.9,1.4,3.6,1.3,0.059107358,10.8,0.017,0.043,0.015,405.33,0.293,3.05,DIU,1440,10,3,150,0.02,0.05,25,0,0,Synthetic,Single,2.107,157.862969
GCRB-N,800,120,82.9,1.4,3.6,1.3,0.059107358,10.8,0.017,0.043,0.015,405.33,0.293,3.05,DIU,1440,10,7,150,0.02,0.05,25,0,0,Synthetic,Single,1.765,164.6965192
GCRB-N,800,120,82.9,1.4,3.6,1.3,0.059107358,10.8,0.017,0.043,0.015,405.33,0.293,3.05,DIU,1440,10,11,150,0.02,0.05,25,0,0,Synthetic,Single,1.661,166.7869987
GCRB,800,120,83.5,1.8,3.7,3.4,0.08502994,7.6,0.022,0.044,0.04,3.8,0.014,5.59,SIM,1440,10,3,150,0.02,0.05,25,0,0,Synthetic,Single,9.590,8.1913563
GCRB,800,120,83.5,1.8,3.7,3.4,0.08502994,7.6,0.022,0.044,0.04,3.8,0.014,5.59,SIM,1440,10,7,150,0.02,0.05,25,0,0,Synthetic,Single,9.600,7.994145176
GCRB,800,120,83.5,1.8,3.7,3.4,0.08502994,7.6,0.022,0.044,0.04,3.8,0.014,5.59,SIM,1440,10,11,150,0.02,0.05,25,0,0,Synthetic,Single,9.686,6.273473763
GCRB,800,120,83.5,1.8,3.7,3.4,0.08502994,7.6,0.022,0.044,0.04,3.8,0.014,5.59,SIM,1440,10,3,150,0.02,0.05,25,0,0,Synthetic,Single,9.596,8.080806475
GCRB,800,120,83.5,1.8,3.7,3.4,0.08502994,7.6,0.022,0.044,0.04,3.8,0.014,5.59,SIM,1440,10,7,150,0.02,0.05,25,0,0,Synthetic,Single,9.606,7.884990301
GCRB,800,120,83.5,1.8,3.7,3.4,0.08502994,7.6,0.022,0.044,0.04,3.8,0.014,5.59,SIM,1440,10,11,150,0.02,0.05,25,0,0,Synthetic,Single,9.723,5.545135246
GCRB,800,120,83.5,1.8,3.7,3.4,0.08502994,7.6,0.022,0.044,0.04,3.8,0.014,5.59,SIM,1440,10,3,150,0.02,0.05,25,0,0,Synthetic,Single,9.602,7.951773556
GCRB,800,120,83.5,1.8,3.7,3.4,0.08502994,7.6,0.022,0.044,0.04,3.8,0.014,5.59,SIM,1440,10,7,150,0.02,0.05,25,0,0,Synthetic,Single,9.605,7.895975536
GCRB,800,120,83.5,1.8,3.7,3.4,0.08502994,7.6,0.022,0.044,0.04,3.8,0.014,5.59,SIM,1440,10,11,150,0.02,0.05,25,0,0,Synthetic,Single,9.752,4.959779152
GCRB-N,800,120,82.9,1.4,3.6,1.3,0.059107358,10.8,0.017,0.043,0.015,405.33,0.293,3.05,SIM,1440,10,3,150,0.02,0.05,25,0,0,Synthetic,Single,4.479,110.4110604
GCRB-N,800,120,82.9,1.4,3.6,1.3,0.059107358,10.8,0.017,0.043,0.015,405.33,0.293,3.05,SIM,1440,10,7,150,0.02,0.05,25,0,0,Synthetic,Single,4.907,101.8624552
GCRB-N,800,120,82.9,1.4,3.6,1.3,0.059107358,10.8,0.017,0.043,0.015,405.33,0.293,3.05,SIM,1440,10,11,150,0.02,0.05,25,0,0,Synthetic,Single,5.453,90.93214634
GCRB-N,800,120,82.9,1.4,3.6,1.3,0.059107358,10.8,0.017,0.043,0.015,405.33,0.293,3.05,SIM,1440,10,3,150,0.02,0.05,25,0,0,Synthetic,Single,4.510,109.7997234
GCRB-N,800,120,82.9,1.4,3.6,1.3,0.059107358,10.8,0.017,0.043,0.015,405.33,0.293,3.05,SIM,1440,10,7,150,0.02,0.05,25,0,0,Synthetic,Single,4.987,100.2661087
GCRB-N,800,120,82.9,1.4,3.6,1.3,0.059107358,10.8,0.017,0.043,0.015,405.33,0.293,3.05,SIM,1440,10,11,150,0.02,0.05,25,0,0,Synthetic,Single,5.529,89.42926157
GCRB-N,800,120,82.9,1.4,3.6,1.3,0.059107358,10.8,0.017,0.043,0.015,405.33,0.293,3.05,SIM,1440,10,3,150,0.02,0.05,25,0,0,Synthetic,Single,4.496,110.073308
GCRB-N,800,120,82.9,1.4,3.6,1.3,0.059107358,10.8,0.017,0.043,0.015,405.33,0.293,3.05,SIM,1440,10,7,150,0.02,0.05,25,0,0,Synthetic,Single,4.892,102.1571385
GCRB-N,800,120,82.9,1.4,3.6,1.3,0.059107358,10.8,0.017,0.043,0.015,405.33,0.293,3.05,SIM,1440,10,11,150,0.02,0.05,25,0,0,Synthetic,Single,5.480,90.40747059
GCRB,800,120,83.5,1.8,3.7,3.4,0.08502994,7.6,0.022,0.044,0.04,3.8,0.014,5.59,ALA,1440,10,7,150,0.02,0.05,15,0,0,Synthetic,Single,9.703,5.930440861
GCRB,800,120,83.5,1.8,3.7,3.4,0.08502994,7.6,0.022,0.044,0.04,3.8,0.014,5.59,ALA,1440,10,7,150,0.02,0.05,25,0,0,Synthetic,Single,9.506,9.884849066
GCRB,800,120,83.5,1.8,3.7,3.4,0.08502994,7.6,0.022,0.044,0.04,3.8,0.014,5.59,ALA,1440,10,7,150,0.02,0.05,35,0,0,Synthetic,Single,9.343,13.14526187
GCRB,800,120,83.5,1.8,3.7,3.4,0.08502994,7.6,0.022,0.044,0.04,3.8,0.014,5.59,ALA,1440,10,7,150,0.02,0.05,15,0,0,Synthetic,Single,9.700,6.007648725
GCRB,800,120,83.5,1.8,3.7,3.4,0.08502994,7.6,0.022,0.044,0.04,3.8,0.014,5.59,ALA,1440,10,7,150,0.02,0.05,25,0,0,Synthetic,Single,9.506,9.882573097
GCRB,800,120,83.5,1.8,3.7,3.4,0.08502994,7.6,0.022,0.044,0.04,3.8,0.014,5.59,ALA,1440,10,7,150,0.02,0.05,35,0,0,Synthetic,Single,9.323,13.54670775
GCRB,800,120,83.5,1.8,3.7,3.4,0.08502994,7.6,0.022,0.044,0.04,3.8,0.014,5.59,ALA,1440,10,7,150,0.02,0.05,15,0,0,Synthetic,Single,9.697,6.058595411
GCRB,800,120,83.5,1.8,3.7,3.4,0.08502994,7.6,0.022,0.044,0.04,3.8,0.014,5.59,ALA,1440,10,7,150,0.02,0.05,25,0,0,Synthetic,Single,9.512,9.756344368
GCRB,800,120,83.5,1.8,3.7,3.4,0.08502994,7.6,0.022,0.044,0.04,3.8,0.014,5.59,ALA,1440,10,7,150,0.02,0.05,35,0,0,Synthetic,Single,9.333,13.33591802
GCRB-N,800,120,82.9,1.4,3.6,1.3,0.059107358,10.8,0.017,0.043,0.015,405.33,0.293,3.05,ALA,1440,10,7,150,0.02,0.05,15,0,0,Synthetic,Single,4.282,114.3677475
GCRB-N,800,120,82.9,1.4,3.6,1.3,0.059107358,10.8,0.017,0.043,0.015,405.33,0.293,3.05,ALA,1440,10,7,150,0.02,0.05,25,0,0,Synthetic,Single,3.539,129.2298236
GCRB-N,800,120,82.9,1.4,3.6,1.3,0.059107358,10.8,0.017,0.043,0.015,405.33,0.293,3.05,ALA,1440,10,7,150,0.02,0.05,35,0,0,Synthetic,Single,2.596,148.0781714
GCRB-N,800,120,82.9,1.4,3.6,1.3,0.059107358,10.8,0.017,0.043,0.015,405.33,0.293,3.05,ALA,1440,10,7,150,0.02,0.05,15,0,0,Synthetic,Single,4.255,114.8913954
GCRB-N,800,120,82.9,1.4,3.6,1.3,0.059107358,10.8,0.017,0.043,0.015,405.33,0.293,3.05,ALA,1440,10,7,150,0.02,0.05,25,0,0,Synthetic,Single,3.496,130.0791101
GCRB-N,800,120,82.9,1.4,3.6,1.3,0.059107358,10.8,0.017,0.043,0.015,405.33,0.293,3.05,ALA,1440,10,7,150,0.02,0.05,35,0,0,Synthetic,Single,2.666,146.6800263
GCRB-N,800,120,82.9,1.4,3.6,1.3,0.059107358,10.8,0.017,0.043,0.015,405.33,0.293,3.05,ALA,1440,10,7,150,0.02,0.05,15,0,0,Synthetic,Single,4.308,113.8391975
GCRB-N,800,120,82.9,1.4,3.6,1.3,0.059107358,10.8,0.017,0.043,0.015,405.33,0.293,3.05,ALA,1440,10,7,150,0.02,0.05,25,0,0,Synthetic,Single,3.541,129.1769511
GCRB-N,800,120,82.9,1.4,3.6,1.3,0.059107358,10.8,0.017,0.043,0.015,405.33,0.293,3.05,ALA,1440,10,7,150,0.02,0.05,35,0,0,Synthetic,Single,2.631,147.3854016
GCRB,800,120,83.5,1.8,3.7,3.4,0.08502994,7.6,0.022,0.044,0.04,3.8,0.014,5.59,DIU,1440,10,7,150,0.02,0.05,15,0,0,Synthetic,Single,9.769,4.626336767
GCRB,800,120,83.5,1.8,3.7,3.4,0.08502994,7.6,0.022,0.044,0.04,3.8,0.014,5.59,DIU,1440,10,7,150,0.02,0.05,25,0,0,Synthetic,Single,9.611,7.771390401
GCRB,800,120,83.5,1.8,3.7,3.4,0.08502994,7.6,0.022,0.044,0.04,3.8,0.014,5.59,DIU,1440,10,7,150,0.02,0.05,35,0,0,Synthetic,Single,9.399,12.01736274
GCRB,800,120,83.5,1.8,3.7,3.4,0.08502994,7.6,0.022,0.044,0.04,3.8,0.014,5.59,DIU,1440,10,7,150,0.02,0.05,15,0,0,Synthetic,Single,9.777,4.465413616
GCRB,800,120,83.5,1.8,3.7,3.4,0.08502994,7.6,0.022,0.044,0.04,3.8,0.014,5.59,DIU,1440,10,7,150,0.02,0.05,25,0,0,Synthetic,Single,9.612,7.767725485
GCRB,800,120,83.5,1.8,3.7,3.4,0.08502994,7.6,0.022,0.044,0.04,3.8,0.014,5.59,DIU,1440,10,7,150,0.02,0.05,35,0,0,Synthetic,Single,9.459,10.82426583
GCRB,800,120,83.5,1.8,3.7,3.4,0.08502994,7.6,0.022,0.044,0.04,3.8,0.014,5.59,DIU,1440,10,7,150,0.02,0.05,15,0,0,Synthetic,Single,9.781,4.38323064
GCRB,800,120,83.5,1.8,3.7,3.4,0.08502994,7.6,0.022,0.044,0.04,3.8,0.014,5.59,DIU,1440,10,7,150,0.02,0.05,25,0,0,Synthetic,Single,9.634,7.324714822
GCRB,800,120,83.5,1.8,3.7,3.4,0.08502994,7.6,0.022,0.044,0.04,3.8,0.014,5.59,DIU,1440,10,7,150,0.02,0.05,35,0,0,Synthetic,Single,9.395,12.10520967
GCRB-N,800,120,82.9,1.4,3.6,1.3,0.059107358,10.8,0.017,0.043,0.015,405.33,0.293,3.05,DIU,1440,10,7,150,0.02,0.05,15,0,0,Synthetic,Single,2.670,146.6038687
GCRB-N,800,120,82.9,1.4,3.6,1.3,0.059107358,10.8,0.017,0.043,0.015,405.33,0.293,3.05,DIU,1440,10,7,150,0.02,0.05,25,0,0,Synthetic,Single,1.887,162.2542837
GCRB-N,800,120,82.9,1.4,3.6,1.3,0.059107358,10.8,0.017,0.043,0.015,405.33,0.293,3.05,DIU,1440,10,7,150,0.02,0.05,35,0,0,Synthetic,Single,1.513,169.7371547
GCRB-N,800,120,82.9,1.4,3.6,1.3,0.059107358,10.8,0.017,0.043,0.015,405.33,0.293,3.05,DIU,1440,10,7,150,0.02,0.05,15,0,0,Synthetic,Single,2.692,146.1541945
GCRB-N,800,120,82.9,1.4,3.6,1.3,0.059107358,10.8,0.017,0.043,0.015,405.33,0.293,3.05,DIU,1440,10,7,150,0.02,0.05,25,0,0,Synthetic,Single,1.874,162.5142707
GCRB-N,800,120,82.9,1.4,3.6,1.3,0.059107358,10.8,0.017,0.043,0.015,405.33,0.293,3.05,DIU,1440,10,7,150,0.02,0.05,35,0,0,Synthetic,Single,1.513,169.7427076
GCRB-N,800,120,82.9,1.4,3.6,1.3,0.059107358,10.8,0.017,0.043,0.015,405.33,0.293,3.05,DIU,1440,10,7,150,0.02,0.05,15,0,0,Synthetic,Single,2.686,146.2820224
GCRB-N,800,120,82.9,1.4,3.6,1.3,0.059107358,10.8,0.017,0.043,0.015,405.33,0.293,3.05,DIU,1440,10,7,150,0.02,0.05,25,0,0,Synthetic,Single,1.891,162.1743219
GCRB-N,800,120,82.9,1.4,3.6,1.3,0.059107358,10.8,0.017,0.043,0.015,405.33,0.293,3.05,DIU,1440,10,7,150,0.02,0.05,35,0,0,Synthetic,Single,1.502,169.9620473
GCRB,800,120,83.5,1.8,3.7,3.4,0.08502994,7.6,0.022,0.044,0.04,3.8,0.014,5.59,SIM,1440,10,7,150,0.02,0.05,15,0,0,Synthetic,Single,9.982,0.363227257
GCRB,800,120,83.5,1.8,3.7,3.4,0.08502994,7.6,0.022,0.044,0.04,3.8,0.014,5.59,SIM,1440,10,7,150,0.02,0.05,25,0,0,Synthetic,Single,9.868,2.63698768
GCRB,800,120,83.5,1.8,3.7,3.4,0.08502994,7.6,0.022,0.044,0.04,3.8,0.014,5.59,SIM,1440,10,7,150,0.02,0.05,35,0,0,Synthetic,Single,9.737,5.251414811
GCRB,800,120,83.5,1.8,3.7,3.4,0.08502994,7.6,0.022,0.044,0.04,3.8,0.014,5.59,SIM,1440,10,7,150,0.02,0.05,15,0,0,Synthetic,Single,9.981,0.384242984
GCRB,800,120,83.5,1.8,3.7,3.4,0.08502994,7.6,0.022,0.044,0.04,3.8,0.014,5.59,SIM,1440,10,7,150,0.02,0.05,25,0,0,Synthetic,Single,9.864,2.719637768
GCRB,800,120,83.5,1.8,3.7,3.4,0.08502994,7.6,0.022,0.044,0.04,3.8,0.014,5.59,SIM,1440,10,7,150,0.02,0.05,35,0,0,Synthetic,Single,9.763,4.732026119
GCRB,800,120,83.5,1.8,3.7,3.4,0.08502994,7.6,0.022,0.044,0.04,3.8,0.014,5.59,SIM,1440,10,7,150,0.02,0.05,15,0,0,Synthetic,Single,9.954,0.926413431
GCRB,800,120,83.5,1.8,3.7,3.4,0.08502994,7.6,0.022,0.044,0.04,3.8,0.014,5.59,SIM,1440,10,7,150,0.02,0.05,25,0,0,Synthetic,Single,9.879,2.41870668
GCRB,800,120,83.5,1.8,3.7,3.4,0.08502994,7.6,0.022,0.044,0.04,3.8,0.014,5.59,SIM,1440,10,7,150,0.02,0.05,35,0,0,Synthetic,Single,9.771,4.574496465
GCRB-N,800,120,82.9,1.4,3.6,1.3,0.059107358,10.8,0.017,0.043,0.015,405.33,0.293,3.05,SIM,1440,10,7,150,0.02,0.05,15,0,0,Synthetic,Single,5.763,84.73130645
GCRB-N,800,120,82.9,1.4,3.6,1.3,0.059107358,10.8,0.017,0.043,0.015,405.33,0.293,3.05,SIM,1440,10,7,150,0.02,0.05,25,0,0,Synthetic,Single,4.765,104.7075501
GCRB-N,800,120,82.9,1.4,3.6,1.3,0.059107358,10.8,0.017,0.043,0.015,405.33,0.293,3.05,SIM,1440,10,7,150,0.02,0.05,35,0,0,Synthetic,Single,3.801,123.9752634
GCRB-N,800,120,82.9,1.4,3.6,1.3,0.059107358,10.8,0.017,0.043,0.015,405.33,0.293,3.05,SIM,1440,10,7,150,0.02,0.05,15,0,0,Synthetic,Single,5.923,81.53055818
GCRB-N,800,120,82.9,1.4,3.6,1.3,0.059107358,10.8,0.017,0.043,0.015,405.33,0.293,3.05,SIM,1440,10,7,150,0.02,0.05,25,0,0,Synthetic,Single,4.764,104.7116119
GCRB-N,800,120,82.9,1.4,3.6,1.3,0.059107358,10.8,0.017,0.043,0.015,405.33,0.293,3.05,SIM,1440,10,7,150,0.02,0.05,35,0,0,Synthetic,Single,3.761,124.7812784
GCRB-N,800,120,82.9,1.4,3.6,1.3,0.059107358,10.8,0.017,0.043,0.015,405.33,0.293,3.05,SIM,1440,10,7,150,0.02,0.05,15,0,0,Synthetic,Single,5.799,84.01959736
GCRB-N,800,120,82.9,1.4,3.6,1.3,0.059107358,10.8,0.017,0.043,0.015,405.33,0.293,3.05,SIM,1440,10,7,150,0.02,0.05,25,0,0,Synthetic,Single,4.755,104.899164
GCRB-N,800,120,82.9,1.4,3.6,1.3,0.059107358,10.8,0.017,0.043,0.015,405.33,0.293,3.05,SIM,1440,10,7,150,0.02,0.05,35,0,0,Synthetic,Single,3.870,122.6074751
GCRB,800,120,83.5,1.8,3.7,3.4,0.08502994,7.6,0.022,0.044,0.04,3.8,0.014,5.59,ALA,1440,10,7,150,0.02,0.05,35,0,5,Synthetic,Single,9.137,17.26220161
GCRB,800,120,83.5,1.8,3.7,3.4,0.08502994,7.6,0.022,0.044,0.04,3.8,0.014,5.59,ALA,1440,10,7,150,0.02,0.05,35,0,5,Synthetic,Single,9.147,17.05765771
GCRB,800,120,83.5,1.8,3.7,3.4,0.08502994,7.6,0.022,0.044,0.04,3.8,0.014,5.59,ALA,1440,10,7,150,0.02,0.05,35,0,5,Synthetic,Single,9.152,16.95660744
GCRB-N,800,120,82.9,1.4,3.6,1.3,0.059107358,10.8,0.017,0.043,0.015,405.33,0.293,3.05,ALA,1440,10,7,150,0.02,0.05,35,0,5,Synthetic,Single,4.151,116.9747358
GCRB-N,800,120,82.9,1.4,3.6,1.3,0.059107358,10.8,0.017,0.043,0.015,405.33,0.293,3.05,ALA,1440,10,7,150,0.02,0.05,35,0,5,Synthetic,Single,4.100,117.9958845
GCRB-N,800,120,82.9,1.4,3.6,1.3,0.059107358,10.8,0.017,0.043,0.015,405.33,0.293,3.05,ALA,1440,10,7,150,0.02,0.05,35,0,5,Synthetic,Single,4.145,117.0965546
GCRB,800,120,83.5,1.8,3.7,3.4,0.08502994,7.6,0.022,0.044,0.04,3.8,0.014,5.59,DIU,1440,10,7,150,0.02,0.05,35,0,5,Synthetic,Single,9.179,16.42549742
GCRB,800,120,83.5,1.8,3.7,3.4,0.08502994,7.6,0.022,0.044,0.04,3.8,0.014,5.59,DIU,1440,10,7,150,0.02,0.05,35,0,5,Synthetic,Single,9.118,17.63529515
GCRB,800,120,83.5,1.8,3.7,3.4,0.08502994,7.6,0.022,0.044,0.04,3.8,0.014,5.59,DIU,1440,10,7,150,0.02,0.05,35,0,5,Synthetic,Single,9.144,17.11822279
GCRB-N,800,120,82.9,1.4,3.6,1.3,0.059107358,10.8,0.017,0.043,0.015,405.33,0.293,3.05,DIU,1440,10,7,150,0.02,0.05,35,0,5,Synthetic,Single,1.734,165.3194887
GCRB-N,800,120,82.9,1.4,3.6,1.3,0.059107358,10.8,0.017,0.043,0.015,405.33,0.293,3.05,DIU,1440,10,7,150,0.02,0.05,35,0,5,Synthetic,Single,1.737,165.2645628
GCRB-N,800,120,82.9,1.4,3.6,1.3,0.059107358,10.8,0.017,0.043,0.015,405.33,0.293,3.05,DIU,1440,10,7,150,0.02,0.05,35,0,5,Synthetic,Single,1.738,165.2457781
GCRB,800,120,83.5,1.8,3.7,3.4,0.08502994,7.6,0.022,0.044,0.04,3.8,0.014,5.59,SIM,1440,10,7,150,0.02,0.05,35,0,5,Synthetic,Single,9.598,8.046455819
GCRB,800,120,83.5,1.8,3.7,3.4,0.08502994,7.6,0.022,0.044,0.04,3.8,0.014,5.59,SIM,1440,10,7,150,0.02,0.05,35,0,5,Synthetic,Single,9.648,7.048020016
GCRB,800,120,83.5,1.8,3.7,3.4,0.08502994,7.6,0.022,0.044,0.04,3.8,0.014,5.59,SIM,1440,10,7,150,0.02,0.05,35,0,5,Synthetic,Single,9.660,6.797452036
GCRB-N,800,120,82.9,1.4,3.6,1.3,0.059107358,10.8,0.017,0.043,0.015,405.33,0.293,3.05,SIM,1440,10,7,150,0.02,0.05,35,0,5,Synthetic,Single,5.604,87.9129504
GCRB-N,800,120,82.9,1.4,3.6,1.3,0.059107358,10.8,0.017,0.043,0.015,405.33,0.293,3.05,SIM,1440,10,7,150,0.02,0.05,35,0,5,Synthetic,Single,5.597,88.06029205
GCRB-N,800,120,82.9,1.4,3.6,1.3,0.059107358,10.8,0.017,0.043,0.015,405.33,0.293,3.05,SIM,1440,10,7,150,0.02,0.05,35,0,5,Synthetic,Single,5.502,89.95132179
GCRB,800,120,83.5,1.8,3.7,3.4,0.08502994,7.6,0.022,0.044,0.04,3.8,0.014,5.59,ALA,1440,10,7,150,0.02,0.05,25,0,0,Synthetic,Single,9.657,6.853849048
GCRB,800,120,83.5,1.8,3.7,3.4,0.08502994,7.6,0.022,0.044,0.04,3.8,0.014,5.59,ALA,1440,10,7,150,0.02,0.05,25,0.025,0,Synthetic,Single,9.649,7.028374561
GCRB,800,120,83.5,1.8,3.7,3.4,0.08502994,7.6,0.022,0.044,0.04,3.8,0.014,5.59,ALA,1440,10,7,150,0.02,0.05,25,0.05,0,Synthetic,Single,9.354,12.91128056
GCRB,800,120,83.5,1.8,3.7,3.4,0.08502994,7.6,0.022,0.044,0.04,3.8,0.014,5.59,ALA,1440,10,7,150,0.02,0.05,25,0.075,0,Synthetic,Single,9.334,13.31827406
GCRB,800,120,83.5,1.8,3.7,3.4,0.08502994,7.6,0.022,0.044,0.04,3.8,0.014,5.59,ALA,1440,10,7,150,0.02,0.05,25,0.1,0,Synthetic,Single,9.322,13.5695908
GCRB,800,120,83.5,1.8,3.7,3.4,0.08502994,7.6,0.022,0.044,0.04,3.8,0.014,5.59,ALA,1440,10,7,150,0.02,0.05,25,0,0,Synthetic,Single,9.660,6.806727159
GCRB,800,120,83.5,1.8,3.7,3.4,0.08502994,7.6,0.022,0.044,0.04,3.8,0.014,5.59,ALA,1440,10,7,150,0.02,0.05,25,0.025,0,Synthetic,Single,9.544,9.126171231
GCRB,800,120,83.5,1.8,3.7,3.4,0.08502994,7.6,0.022,0.044,0.04,3.8,0.014,5.59,ALA,1440,10,7,150,0.02,0.05,25,0.05,0,Synthetic,Single,9.348,13.03344842
GCRB,800,120,83.5,1.8,3.7,3.4,0.08502994,7.6,0.022,0.044,0.04,3.8,0.014,5.59,ALA,1440,10,7,150,0.02,0.05,25,0.075,0,Synthetic,Single,9.343,13.14374855
GCRB,800,120,83.5,1.8,3.7,3.4,0.08502994,7.6,0.022,0.044,0.04,3.8,0.014,5.59,ALA,1440,10,7,150,0.02,0.05,25,0.1,0,Synthetic,Single,9.327,13.468366
GCRB,800,120,83.5,1.8,3.7,3.4,0.08502994,7.6,0.022,0.044,0.04,3.8,0.014,5.59,ALA,1440,10,7,150,0.02,0.05,25,0,0,Synthetic,Single,9.663,6.738313158
GCRB,800,120,83.5,1.8,3.7,3.4,0.08502994,7.6,0.022,0.044,0.04,3.8,0.014,5.59,ALA,1440,10,7,150,0.02,0.05,25,0.025,0,Synthetic,Single,9.560,8.799633996
GCRB,800,120,83.5,1.8,3.7,3.4,0.08502994,7.6,0.022,0.044,0.04,3.8,0.014,5.59,ALA,1440,10,7,150,0.02,0.05,25,0.05,0,Synthetic,Single,9.353,12.93833202
GCRB,800,120,83.5,1.8,3.7,3.4,0.08502994,7.6,0.022,0.044,0.04,3.8,0.014,5.59,ALA,1440,10,7,150,0.02,0.05,25,0.075,0,Synthetic,Single,9.338,13.2310113
GCRB,800,120,83.5,1.8,3.7,3.4,0.08502994,7.6,0.022,0.044,0.04,3.8,0.014,5.59,ALA,1440,10,7,150,0.02,0.05,25,0.1,0,Synthetic,Single,9.324,13.5189784
GCRB-N,800,120,82.9,1.4,3.6,1.3,0.059107358,10.8,0.017,0.043,0.015,405.33,0.293,3.05,ALA,1441,10,7,150,0.02,0.05,25,0,0,Synthetic,Single,3.881,122.3850267
GCRB-N,800,120,82.9,1.4,3.6,1.3,0.059107358,10.8,0.017,0.043,0.015,405.33,0.293,3.05,ALA,1442,10,7,150,0.02,0.05,25,0.025,0,Synthetic,Single,3.571,128.588536
GCRB-N,800,120,82.9,1.4,3.6,1.3,0.059107358,10.8,0.017,0.043,0.015,405.33,0.293,3.05,ALA,1443,10,7,150,0.02,0.05,25,0.05,0,Synthetic,Single,3.143,137.131909
GCRB-N,800,120,82.9,1.4,3.6,1.3,0.059107358,10.8,0.017,0.043,0.015,405.33,0.293,3.05,ALA,1444,10,7,150,0.02,0.05,25,0.075,0,Synthetic,Single,3.090,138.209255
GCRB-N,800,120,82.9,1.4,3.6,1.3,0.059107358,10.8,0.017,0.043,0.015,405.33,0.293,3.05,ALA,1445,10,7,150,0.02,0.05,25,0.1,0,Synthetic,Single,3.039,139.2291821
GCRB-N,800,120,82.9,1.4,3.6,1.3,0.059107358,10.8,0.017,0.043,0.015,405.33,0.293,3.05,ALA,1446,10,7,150,0.02,0.05,25,0,0,Synthetic,Single,3.838,123.2316499
GCRB-N,800,120,82.9,1.4,3.6,1.3,0.059107358,10.8,0.017,0.043,0.015,405.33,0.293,3.05,ALA,1447,10,7,150,0.02,0.05,25,0.025,0,Synthetic,Single,3.547,129.0585333
GCRB-N,800,120,82.9,1.4,3.6,1.3,0.059107358,10.8,0.017,0.043,0.015,405.33,0.293,3.05,ALA,1448,10,7,150,0.02,0.05,25,0.05,0,Synthetic,Single,3.137,137.2566947
GCRB-N,800,120,82.9,1.4,3.6,1.3,0.059107358,10.8,0.017,0.043,0.015,405.33,0.293,3.05,ALA,1449,10,7,150,0.02,0.05,25,0.075,0,Synthetic,Single,3.067,138.6551677
GCRB-N,800,120,82.9,1.4,3.6,1.3,0.059107358,10.8,0.017,0.043,0.015,405.33,0.293,3.05,ALA,1450,10,7,150,0.02,0.05,25,0.1,0,Synthetic,Single,2.942,141.1664153
GCRB-N,800,120,82.9,1.4,3.6,1.3,0.059107358,10.8,0.017,0.043,0.015,405.33,0.293,3.05,ALA,1451,10,7,150,0.02,0.05,25,0,0,Synthetic,Single,3.883,122.33232
GCRB-N,800,120,82.9,1.4,3.6,1.3,0.059107358,10.8,0.017,0.043,0.015,405.33,0.293,3.05,ALA,1452,10,7,150,0.02,0.05,25,0.025,0,Synthetic,Single,3.559,128.8235347
GCRB-N,800,120,82.9,1.4,3.6,1.3,0.059107358,10.8,0.017,0.043,0.015,405.33,0.293,3.05,ALA,1453,10,7,150,0.02,0.05,25,0.05,0,Synthetic,Single,3.203,135.9472298
GCRB-N,800,120,82.9,1.4,3.6,1.3,0.059107358,10.8,0.017,0.043,0.015,405.33,0.293,3.05,ALA,1454,10,7,150,0.02,0.05,25,0.075,0,Synthetic,Single,3.078,138.4322113
GCRB-N,800,120,82.9,1.4,3.6,1.3,0.059107358,10.8,0.017,0.043,0.015,405.33,0.293,3.05,ALA,1455,10,7,150,0.02,0.05,25,0.1,0,Synthetic,Single,2.990,140.1977987
GCRB,800,120,83.5,1.8,3.7,3.4,0.08502994,7.6,0.022,0.044,0.04,3.8,0.014,5.59,DIU,1440,10,7,150,0.02,0.05,25,0,0,Synthetic,Single,9.658,6.843434392
GCRB,800,120,83.5,1.8,3.7,3.4,0.08502994,7.6,0.022,0.044,0.04,3.8,0.014,5.59,DIU,1440,10,7,150,0.02,0.05,25,0.025,0,Synthetic,Single,9.486,10.27659566
GCRB,800,120,83.5,1.8,3.7,3.4,0.08502994,7.6,0.022,0.044,0.04,3.8,0.014,5.59,DIU,1440,10,7,150,0.02,0.05,25,0.05,0,Synthetic,Single,9.279,14.41125889
GCRB,800,120,83.5,1.8,3.7,3.4,0.08502994,7.6,0.022,0.044,0.04,3.8,0.014,5.59,DIU,1440,10,7,150,0.02,0.05,25,0.075,0,Synthetic,Single,9.255,14.9079345
GCRB,800,120,83.5,1.8,3.7,3.4,0.08502994,7.6,0.022,0.044,0.04,3.8,0.014,5.59,DIU,1440,10,7,150,0.02,0.05,25,0.1,0,Synthetic,Single,9.237,15.26406076
GCRB,800,120,83.5,1.8,3.7,3.4,0.08502994,7.6,0.022,0.044,0.04,3.8,0.014,5.59,DIU,1440,10,7,150,0.02,0.05,25,0,0,Synthetic,Single,9.644,7.113669381
GCRB,800,120,83.5,1.8,3.7,3.4,0.08502994,7.6,0.022,0.044,0.04,3.8,0.014,5.59,DIU,1440,10,7,150,0.02,0.05,25,0.025,0,Synthetic,Single,9.508,9.840915293
GCRB,800,120,83.5,1.8,3.7,3.4,0.08502994,7.6,0.022,0.044,0.04,3.8,0.014,5.59,DIU,1440,10,7,150,0.02,0.05,25,0.05,0,Synthetic,Single,9.257,14.85950043
GCRB,800,120,83.5,1.8,3.7,3.4,0.08502994,7.6,0.022,0.044,0.04,3.8,0.014,5.59,DIU,1440,10,7,150,0.02,0.05,25,0.075,0,Synthetic,Single,9.255,14.9079345
GCRB,800,120,83.5,1.8,3.7,3.4,0.08502994,7.6,0.022,0.044,0.04,3.8,0.014,5.59,DIU,1440,10,7,150,0.02,0.05,25,0.1,0,Synthetic,Single,9.237,15.26100534
GCRB,800,120,83.5,1.8,3.7,3.4,0.08502994,7.6,0.022,0.044,0.04,3.8,0.014,5.59,DIU,1440,10,7,150,0.02,0.05,25,0,0,Synthetic,Single,9.670,6.601716663
GCRB,800,120,83.5,1.8,3.7,3.4,0.08502994,7.6,0.022,0.044,0.04,3.8,0.014,5.59,DIU,1440,10,7,150,0.02,0.05,25,0.025,0,Synthetic,Single,9.440,11.19039278
GCRB,800,120,83.5,1.8,3.7,3.4,0.08502994,7.6,0.022,0.044,0.04,3.8,0.014,5.59,DIU,1440,10,7,150,0.02,0.05,25,0.05,0,Synthetic,Single,9.260,14.80959522
GCRB,800,120,83.5,1.8,3.7,3.4,0.08502994,7.6,0.022,0.044,0.04,3.8,0.014,5.59,DIU,1440,10,7,150,0.02,0.05,25,0.075,0,Synthetic,Single,9.251,14.98975188
GCRB,800,120,83.5,1.8,3.7,3.4,0.08502994,7.6,0.022,0.044,0.04,3.8,0.014,5.59,DIU,1440,10,7,150,0.02,0.05,25,0.1,0,Synthetic,Single,9.243,15.14931274
