Repository: ZeeshanHJ/Adsorption-capacity-prediction-for-ECs

# Paper title and data availability
This repository contains codes for the paper entitled " Machine-learning-based prediction and optimization of emerging contaminants' adsorption capacity on biochar materials" authored by Zeeshan Haider Jaffari, Heewon Jeong, Jaegwan Shin, Jinwoo Kwak, Changgil Son, Yong-Gu Lee, Sangwon Kim, Kangmin Chon, Kyung Hwa Cho, also known as the WEIL group at UNIST, Korea. File name "Raw_data" contains the data set of 3,757 data points used in this study to build this model. Besides, The published article can be found on

File: Raw_data.csv (part 4 of 16)
Adsorbent,Pyrolysis temperature ,Pyrolysis time,C,H,O,N,(O+N)/C,Ash,H/C,O/C,N/C,Surface area,Pore volume,Average pore size,Pollutant,Adsorption time,Initial concentration,Solution pH,RPM,Volume,Adsorbent dosage,Adsorption temperature,Ion concentration,Humic acid,Wastewater type,Adsorption type,Final concentration,Capacity
GCRB-N,800,120,82.9,1.4,3.6,1.3,0.059107358,10.8,0.017,0.043,0.015,405.33,0.293,3.05,DIU,1441,10,7,150,0.02,0.05,25,0,0,Synthetic,Single,1.823,163.5336704
GCRB-N,800,120,82.9,1.4,3.6,1.3,0.059107358,10.8,0.017,0.043,0.015,405.33,0.293,3.05,DIU,1442,10,7,150,0.02,0.05,25,0.025,0,Synthetic,Single,1.648,167.0461595
GCRB-N,800,120,82.9,1.4,3.6,1.3,0.059107358,10.8,0.017,0.043,0.015,405.33,0.293,3.05,DIU,1443,10,7,150,0.02,0.05,25,0.05,0,Synthetic,Single,1.403,171.9494308
GCRB-N,800,120,82.9,1.4,3.6,1.3,0.059107358,10.8,0.017,0.043,0.015,405.33,0.293,3.05,DIU,1444,10,7,150,0.02,0.05,25,0.075,0,Synthetic,Single,1.263,174.7417458
GCRB-N,800,120,82.9,1.4,3.6,1.3,0.059107358,10.8,0.017,0.043,0.015,405.33,0.293,3.05,DIU,1445,10,7,150,0.02,0.05,25,0.1,0,Synthetic,Single,1.214,175.7228754
GCRB-N,800,120,82.9,1.4,3.6,1.3,0.059107358,10.8,0.017,0.043,0.015,405.33,0.293,3.05,DIU,1446,10,7,150,0.02,0.05,25,0,0,Synthetic,Single,1.867,162.6669494
GCRB-N,800,120,82.9,1.4,3.6,1.3,0.059107358,10.8,0.017,0.043,0.015,405.33,0.293,3.05,DIU,1447,10,7,150,0.02,0.05,25,0.025,0,Synthetic,Single,1.597,168.0657647
GCRB-N,800,120,82.9,1.4,3.6,1.3,0.059107358,10.8,0.017,0.043,0.015,405.33,0.293,3.05,DIU,1448,10,7,150,0.02,0.05,25,0.05,0,Synthetic,Single,1.406,171.8834563
GCRB-N,800,120,82.9,1.4,3.6,1.3,0.059107358,10.8,0.017,0.043,0.015,405.33,0.293,3.05,DIU,1449,10,7,150,0.02,0.05,25,0.075,0,Synthetic,Single,1.317,173.6520923
GCRB-N,800,120,82.9,1.4,3.6,1.3,0.059107358,10.8,0.017,0.043,0.015,405.33,0.293,3.05,DIU,1450,10,7,150,0.02,0.05,25,0.1,0,Synthetic,Single,1.262,174.7657365
GCRB-N,800,120,82.9,1.4,3.6,1.3,0.059107358,10.8,0.017,0.043,0.015,405.33,0.293,3.05,DIU,1451,10,7,150,0.02,0.05,25,0,0,Synthetic,Single,1.827,163.4521926
GCRB-N,800,120,82.9,1.4,3.6,1.3,0.059107358,10.8,0.017,0.043,0.015,405.33,0.293,3.05,DIU,1452,10,7,150,0.02,0.05,25,0.025,0,Synthetic,Single,1.622,167.5559621
GCRB-N,800,120,82.9,1.4,3.6,1.3,0.059107358,10.8,0.017,0.043,0.015,405.33,0.293,3.05,DIU,1453,10,7,150,0.02,0.05,25,0.05,0,Synthetic,Single,1.404,171.9164435
GCRB-N,800,120,82.9,1.4,3.6,1.3,0.059107358,10.8,0.017,0.043,0.015,405.33,0.293,3.05,DIU,1454,10,7,150,0.02,0.05,25,0.075,0,Synthetic,Single,1.290,174.1969191
GCRB-N,800,120,82.9,1.4,3.6,1.3,0.059107358,10.8,0.017,0.043,0.015,405.33,0.293,3.05,DIU,1455,10,7,150,0.02,0.05,25,0.1,0,Synthetic,Single,1.238,175.244306
GCRB,800,120,83.5,1.8,3.7,3.4,0.08502994,7.6,0.022,0.044,0.04,3.8,0.014,5.59,SIM,1440,10,7,150,0.02,0.05,25,0,0,Synthetic,Single,9.826,3.477146772
GCRB,800,120,83.5,1.8,3.7,3.4,0.08502994,7.6,0.022,0.044,0.04,3.8,0.014,5.59,SIM,1440,10,7,150,0.02,0.05,25,0.025,0,Synthetic,Single,9.701,5.982029114
GCRB,800,120,83.5,1.8,3.7,3.4,0.08502994,7.6,0.022,0.044,0.04,3.8,0.014,5.59,SIM,1440,10,7,150,0.02,0.05,25,0.05,0,Synthetic,Single,9.468,10.63086752
GCRB,800,120,83.5,1.8,3.7,3.4,0.08502994,7.6,0.022,0.044,0.04,3.8,0.014,5.59,SIM,1440,10,7,150,0.02,0.05,25,0.075,0,Synthetic,Single,9.387,12.26178625
GCRB,800,120,83.5,1.8,3.7,3.4,0.08502994,7.6,0.022,0.044,0.04,3.8,0.014,5.59,SIM,1440,10,7,150,0.02,0.05,25,0.1,0,Synthetic,Single,9.353,12.94583604
GCRB,800,120,83.5,1.8,3.7,3.4,0.08502994,7.6,0.022,0.044,0.04,3.8,0.014,5.59,SIM,1440,10,7,150,0.02,0.05,25,0,0,Synthetic,Single,9.813,3.738165773
GCRB,800,120,83.5,1.8,3.7,3.4,0.08502994,7.6,0.022,0.044,0.04,3.8,0.014,5.59,SIM,1440,10,7,150,0.02,0.05,25,0.025,0,Synthetic,Single,9.654,6.923677661
GCRB,800,120,83.5,1.8,3.7,3.4,0.08502994,7.6,0.022,0.044,0.04,3.8,0.014,5.59,SIM,1440,10,7,150,0.02,0.05,25,0.05,0,Synthetic,Single,9.409,11.82417439
GCRB,800,120,83.5,1.8,3.7,3.4,0.08502994,7.6,0.022,0.044,0.04,3.8,0.014,5.59,SIM,1440,10,7,150,0.02,0.05,25,0.075,0,Synthetic,Single,9.358,12.8477289
GCRB,800,120,83.5,1.8,3.7,3.4,0.08502994,7.6,0.022,0.044,0.04,3.8,0.014,5.59,SIM,1440,10,7,150,0.02,0.05,25,0.1,0,Synthetic,Single,9.363,12.73666081
GCRB,800,120,83.5,1.8,3.7,3.4,0.08502994,7.6,0.022,0.044,0.04,3.8,0.014,5.59,SIM,1440,10,7,150,0.02,0.05,25,0,0,Synthetic,Single,9.815,3.693522523
GCRB,800,120,83.5,1.8,3.7,3.4,0.08502994,7.6,0.022,0.044,0.04,3.8,0.014,5.59,SIM,1440,10,7,150,0.02,0.05,25,0.025,0,Synthetic,Single,9.646,7.074168616
GCRB,800,120,83.5,1.8,3.7,3.4,0.08502994,7.6,0.022,0.044,0.04,3.8,0.014,5.59,SIM,1440,10,7,150,0.02,0.05,25,0.05,0,Synthetic,Single,9.439,11.22752096
GCRB,800,120,83.5,1.8,3.7,3.4,0.08502994,7.6,0.022,0.044,0.04,3.8,0.014,5.59,SIM,1440,10,7,150,0.02,0.05,25,0.075,0,Synthetic,Single,9.372,12.55475757
GCRB,800,120,83.5,1.8,3.7,3.4,0.08502994,7.6,0.022,0.044,0.04,3.8,0.014,5.59,SIM,1440,10,7,150,0.02,0.05,25,0.1,0,Synthetic,Single,9.358,12.84124843
GCRB-N,800,120,82.9,1.4,3.6,1.3,0.059107358,10.8,0.017,0.043,0.015,405.33,0.293,3.05,SIM,1441,10,7,150,0.02,0.05,25,0,0,Synthetic,Single,5.318,93.6377077
GCRB-N,800,120,82.9,1.4,3.6,1.3,0.059107358,10.8,0.017,0.043,0.015,405.33,0.293,3.05,SIM,1442,10,7,150,0.02,0.05,25,0.025,0,Synthetic,Single,5.026,99.48483597
GCRB-N,800,120,82.9,1.4,3.6,1.3,0.059107358,10.8,0.017,0.043,0.015,405.33,0.293,3.05,SIM,1443,10,7,150,0.02,0.05,25,0.05,0,Synthetic,Single,4.306,113.8856342
GCRB-N,800,120,82.9,1.4,3.6,1.3,0.059107358,10.8,0.017,0.043,0.015,405.33,0.293,3.05,SIM,1444,10,7,150,0.02,0.05,25,0.075,0,Synthetic,Single,4.089,118.2224187
GCRB-N,800,120,82.9,1.4,3.6,1.3,0.059107358,10.8,0.017,0.043,0.015,405.33,0.293,3.05,SIM,1445,10,7,150,0.02,0.05,25,0.1,0,Synthetic,Single,4.007,119.8674961
GCRB-N,800,120,82.9,1.4,3.6,1.3,0.059107358,10.8,0.017,0.043,0.015,405.33,0.293,3.05,SIM,1446,10,7,150,0.02,0.05,25,0,0,Synthetic,Single,5.322,93.56231268
GCRB-N,800,120,82.9,1.4,3.6,1.3,0.059107358,10.8,0.017,0.043,0.015,405.33,0.293,3.05,SIM,1447,10,7,150,0.02,0.05,25,0.025,0,Synthetic,Single,4.870,102.5915646
GCRB-N,800,120,82.9,1.4,3.6,1.3,0.059107358,10.8,0.017,0.043,0.015,405.33,0.293,3.05,SIM,1448,10,7,150,0.02,0.05,25,0.05,0,Synthetic,Single,4.268,114.640457
GCRB-N,800,120,82.9,1.4,3.6,1.3,0.059107358,10.8,0.017,0.043,0.015,405.33,0.293,3.05,SIM,1449,10,7,150,0.02,0.05,25,0.075,0,Synthetic,Single,4.029,119.4144279
GCRB-N,800,120,82.9,1.4,3.6,1.3,0.059107358,10.8,0.017,0.043,0.015,405.33,0.293,3.05,SIM,1450,10,7,150,0.02,0.05,25,0.1,0,Synthetic,Single,3.959,120.8167404
GCRB-N,800,120,82.9,1.4,3.6,1.3,0.059107358,10.8,0.017,0.043,0.015,405.33,0.293,3.05,SIM,1451,10,7,150,0.02,0.05,25,0,0,Synthetic,Single,5.280,94.40823784
GCRB-N,800,120,82.9,1.4,3.6,1.3,0.059107358,10.8,0.017,0.043,0.015,405.33,0.293,3.05,SIM,1452,10,7,150,0.02,0.05,25,0.025,0,Synthetic,Single,4.948,101.0382003
GCRB-N,800,120,82.9,1.4,3.6,1.3,0.059107358,10.8,0.017,0.043,0.015,405.33,0.293,3.05,SIM,1453,10,7,150,0.02,0.05,25,0.05,0,Synthetic,Single,4.287,114.2630456
GCRB-N,800,120,82.9,1.4,3.6,1.3,0.059107358,10.8,0.017,0.043,0.015,405.33,0.293,3.05,SIM,1454,10,7,150,0.02,0.05,25,0.075,0,Synthetic,Single,4.059,118.8184233
GCRB-N,800,120,82.9,1.4,3.6,1.3,0.059107358,10.8,0.017,0.043,0.015,405.33,0.293,3.05,SIM,1455,10,7,150,0.02,0.05,25,0.1,0,Synthetic,Single,3.983,120.3421183
PSB,700,120,86.6,1.6,3.7,1.7,0.062355658,6.3,0.2,0.03,0.02,93.9,0.04,3.8,CAR,30,10.35,7,150,0.05,0.05,25,0,0,Synthetic,Single,9.973,7.540077729
PSB,700,120,86.6,1.6,3.7,1.7,0.062355658,6.3,0.2,0.03,0.02,93.9,0.04,3.8,CAR,60,10.35,7,150,0.05,0.05,25,0,0,Synthetic,Single,9.826,10.48902828
PSB,700,120,86.6,1.6,3.7,1.7,0.062355658,6.3,0.2,0.03,0.02,93.9,0.04,3.8,CAR,120,10.35,7,150,0.05,0.05,25,0,0,Synthetic,Single,9.768,11.63193861
PSB,700,120,86.6,1.6,3.7,1.7,0.062355658,6.3,0.2,0.03,0.02,93.9,0.04,3.8,CAR,240,10.35,7,150,0.05,0.05,25,0,0,Synthetic,Single,9.735,12.29775635
PSB,700,120,86.6,1.6,3.7,1.7,0.062355658,6.3,0.2,0.03,0.02,93.9,0.04,3.8,CAR,480,10.35,7,150,0.05,0.05,25,0,0,Synthetic,Single,9.651,13.98341949
PSB,700,120,86.6,1.6,3.7,1.7,0.062355658,6.3,0.2,0.03,0.02,93.9,0.04,3.8,CAR,720,10.35,7,150,0.05,0.05,25,0,0,Synthetic,Single,9.630,14.409635
PSB,700,120,86.6,1.6,3.7,1.7,0.062355658,6.3,0.2,0.03,0.02,93.9,0.04,3.8,CAR,960,10.35,7,150,0.05,0.05,25,0,0,Synthetic,Single,9.634,14.31978416
PSB,700,120,86.6,1.6,3.7,1.7,0.062355658,6.3,0.2,0.03,0.02,93.9,0.04,3.8,CAR,1440,10.35,7,150,0.05,0.05,25,0,0,Synthetic,Single,9.601,14.9856019
PSB,700,120,86.6,1.6,3.7,1.7,0.062355658,6.3,0.2,0.03,0.02,93.9,0.04,3.8,CAR,30,10.35,7,150,0.05,0.05,25,0,0,Synthetic,Single,9.989,7.219264164
PSB,700,120,86.6,1.6,3.7,1.7,0.062355658,6.3,0.2,0.03,0.02,93.9,0.04,3.8,CAR,60,10.35,7,150,0.05,0.05,25,0,0,Synthetic,Single,9.831,10.37613877
PSB,700,120,86.6,1.6,3.7,1.7,0.062355658,6.3,0.2,0.03,0.02,93.9,0.04,3.8,CAR,120,10.35,7,150,0.05,0.05,25,0,0,Synthetic,Single,9.782,11.36373002
PSB,700,120,86.6,1.6,3.7,1.7,0.062355658,6.3,0.2,0.03,0.02,93.9,0.04,3.8,CAR,240,10.35,7,150,0.05,0.05,25,0,0,Synthetic,Single,9.715,12.70842075
PSB,700,120,86.6,1.6,3.7,1.7,0.062355658,6.3,0.2,0.03,0.02,93.9,0.04,3.8,CAR,480,10.35,7,150,0.05,0.05,25,0,0,Synthetic,Single,9.676,13.47637662
PSB,700,120,86.6,1.6,3.7,1.7,0.062355658,6.3,0.2,0.03,0.02,93.9,0.04,3.8,CAR,720,10.35,7,150,0.05,0.05,25,0,0,Synthetic,Single,9.638,14.2443325
PSB,700,120,86.6,1.6,3.7,1.7,0.062355658,6.3,0.2,0.03,0.02,93.9,0.04,3.8,CAR,960,10.35,7,150,0.05,0.05,25,0,0,Synthetic,Single,9.590,15.20350938
PSB,700,120,86.6,1.6,3.7,1.7,0.062355658,6.3,0.2,0.03,0.02,93.9,0.04,3.8,CAR,1440,10.35,7,150,0.05,0.05,25,0,0,Synthetic,Single,9.590,15.20427734
PSB,700,120,86.6,1.6,3.7,1.7,0.062355658,6.3,0.2,0.03,0.02,93.9,0.04,3.8,CAR,30,10.35,7,150,0.05,0.05,25,0,0,Synthetic,Single,9.981,7.379670947
PSB,700,120,86.6,1.6,3.7,1.7,0.062355658,6.3,0.2,0.03,0.02,93.9,0.04,3.8,CAR,60,10.35,7,150,0.05,0.05,25,0,0,Synthetic,Single,9.828,10.43258352
PSB,700,120,86.6,1.6,3.7,1.7,0.062355658,6.3,0.2,0.03,0.02,93.9,0.04,3.8,CAR,120,10.35,7,150,0.05,0.05,25,0,0,Synthetic,Single,9.775,11.49783431
PSB,700,120,86.6,1.6,3.7,1.7,0.062355658,6.3,0.2,0.03,0.02,93.9,0.04,3.8,CAR,240,10.35,7,150,0.05,0.05,25,0,0,Synthetic,Single,9.725,12.50308855
PSB,700,120,86.6,1.6,3.7,1.7,0.062355658,6.3,0.2,0.03,0.02,93.9,0.04,3.8,CAR,480,10.35,7,150,0.05,0.05,25,0,0,Synthetic,Single,9.664,13.72989806
PSB,700,120,86.6,1.6,3.7,1.7,0.062355658,6.3,0.2,0.03,0.02,93.9,0.04,3.8,CAR,720,10.35,7,150,0.05,0.05,25,0,0,Synthetic,Single,9.634,14.32698375
PSB,700,120,86.6,1.6,3.7,1.7,0.062355658,6.3,0.2,0.03,0.02,93.9,0.04,3.8,CAR,960,10.35,7,150,0.05,0.05,25,0,0,Synthetic,Single,9.612,14.76164677
PSB,700,120,86.6,1.6,3.7,1.7,0.062355658,6.3,0.2,0.03,0.02,93.9,0.04,3.8,CAR,1440,10.35,7,150,0.05,0.05,25,0,0,Synthetic,Single,9.595,15.09493962
PSBOX-A,700,120,82.1,1.1,4.9,1.3,0.075517661,10.5,0.1,0.04,0.01,1977.6,0.12,3.4,CAR,30,10.35,7,150,0.05,0.05,25,0,0,Synthetic,Single,5.232,102.3611252
PSBOX-A,700,120,82.1,1.1,4.9,1.3,0.075517661,10.5,0.1,0.04,0.01,1977.6,0.12,3.4,CAR,60,10.35,7,150,0.05,0.05,25,0,0,Synthetic,Single,4.022,126.5686302
PSBOX-A,700,120,82.1,1.1,4.9,1.3,0.075517661,10.5,0.1,0.04,0.01,1977.6,0.12,3.4,CAR,120,10.35,7,150,0.05,0.05,25,0,0,Synthetic,Single,2.973,147.5322896
PSBOX-A,700,120,82.1,1.1,4.9,1.3,0.075517661,10.5,0.1,0.04,0.01,1977.6,0.12,3.4,CAR,240,10.35,7,150,0.05,0.05,25,0,0,Synthetic,Single,1.787,171.2623181
PSBOX-A,700,120,82.1,1.1,4.9,1.3,0.075517661,10.5,0.1,0.04,0.01,1977.6,0.12,3.4,CAR,480,10.35,7,150,0.05,0.05,25,0,0,Synthetic,Single,1.019,186.6214355
PSBOX-A,700,120,82.1,1.1,4.9,1.3,0.075517661,10.5,0.1,0.04,0.01,1977.6,0.12,3.4,CAR,720,10.35,7,150,0.05,0.05,25,0,0,Synthetic,Single,0.681,193.3709997
PSBOX-A,700,120,82.1,1.1,4.9,1.3,0.075517661,10.5,0.1,0.04,0.01,1977.6,0.12,3.4,CAR,960,10.35,7,150,0.05,0.05,25,0,0,Synthetic,Single,0.611,194.7861504
PSBOX-A,700,120,82.1,1.1,4.9,1.3,0.075517661,10.5,0.1,0.04,0.01,1977.6,0.12,3.4,CAR,1440,10.35,7,150,0.05,0.05,25,0,0,Synthetic,Single,0.492,197.1533743
PSBOX-A,700,120,82.1,1.1,4.9,1.3,0.075517661,10.5,0.1,0.04,0.01,1977.6,0.12,3.4,CAR,30,10.35,7,150,0.05,0.05,25,0,0,Synthetic,Single,5.136,104.2806309
PSBOX-A,700,120,82.1,1.1,4.9,1.3,0.075517661,10.5,0.1,0.04,0.01,1977.6,0.12,3.4,CAR,60,10.35,7,150,0.05,0.05,25,0,0,Synthetic,Single,3.829,130.4112894
PSBOX-A,700,120,82.1,1.1,4.9,1.3,0.075517661,10.5,0.1,0.04,0.01,1977.6,0.12,3.4,CAR,120,10.35,7,150,0.05,0.05,25,0,0,Synthetic,Single,2.810,150.8043576
PSBOX-A,700,120,82.1,1.1,4.9,1.3,0.075517661,10.5,0.1,0.04,0.01,1977.6,0.12,3.4,CAR,240,10.35,7,150,0.05,0.05,25,0,0,Synthetic,Single,1.809,170.8240072
PSBOX-A,700,120,82.1,1.1,4.9,1.3,0.075517661,10.5,0.1,0.04,0.01,1977.6,0.12,3.4,CAR,480,10.35,7,150,0.05,0.05,25,0,0,Synthetic,Single,0.849,190.0229041
PSBOX-A,700,120,82.1,1.1,4.9,1.3,0.075517661,10.5,0.1,0.04,0.01,1977.6,0.12,3.4,CAR,720,10.35,7,150,0.05,0.05,25,0,0,Synthetic,Single,0.708,192.8318947
PSBOX-A,700,120,82.1,1.1,4.9,1.3,0.075517661,10.5,0.1,0.04,0.01,1977.6,0.12,3.4,CAR,960,10.35,7,150,0.05,0.05,25,0,0,Synthetic,Single,0.592,195.1589929
PSBOX-A,700,120,82.1,1.1,4.9,1.3,0.075517661,10.5,0.1,0.04,0.01,1977.6,0.12,3.4,CAR,1440,10.35,7,150,0.05,0.05,25,0,0,Synthetic,Single,0.515,196.6981685
PSBOX-A,700,120,82.1,1.1,4.9,1.3,0.075517661,10.5,0.1,0.04,0.01,1977.6,0.12,3.4,CAR,30,10.35,7,150,0.05,0.05,25,0,0,Synthetic,Single,5.184,103.3208781
PSBOX-A,700,120,82.1,1.1,4.9,1.3,0.075517661,10.5,0.1,0.04,0.01,1977.6,0.12,3.4,CAR,60,10.35,7,150,0.05,0.05,25,0,0,Synthetic,Single,3.926,128.4899598
PSBOX-A,700,120,82.1,1.1,4.9,1.3,0.075517661,10.5,0.1,0.04,0.01,1977.6,0.12,3.4,CAR,120,10.35,7,150,0.05,0.05,25,0,0,Synthetic,Single,2.892,149.1683236
PSBOX-A,700,120,82.1,1.1,4.9,1.3,0.075517661,10.5,0.1,0.04,0.01,1977.6,0.12,3.4,CAR,240,10.35,7,150,0.05,0.05,25,0,0,Synthetic,Single,1.798,171.0431627
PSBOX-A,700,120,82.1,1.1,4.9,1.3,0.075517661,10.5,0.1,0.04,0.01,1977.6,0.12,3.4,CAR,480,10.35,7,150,0.05,0.05,25,0,0,Synthetic,Single,0.934,188.3221698
PSBOX-A,700,120,82.1,1.1,4.9,1.3,0.075517661,10.5,0.1,0.04,0.01,1977.6,0.12,3.4,CAR,720,10.35,7,150,0.05,0.05,25,0,0,Synthetic,Single,0.695,193.1014472
PSBOX-A,700,120,82.1,1.1,4.9,1.3,0.075517661,10.5,0.1,0.04,0.01,1977.6,0.12,3.4,CAR,960,10.35,7,150,0.05,0.05,25,0,0,Synthetic,Single,0.601,194.9725716
PSBOX-A,700,120,82.1,1.1,4.9,1.3,0.075517661,10.5,0.1,0.04,0.01,1977.6,0.12,3.4,CAR,1440,10.35,7,150,0.05,0.05,25,0,0,Synthetic,Single,0.504,196.9257714
PSB,700,120,86.6,1.6,3.7,1.7,0.062355658,6.3,0.2,0.03,0.02,93.9,0.04,3.8,PYR,30,10.35,7,150,0.05,0.05,25,0,0,Synthetic,Single,9.845,10.09805265
PSB,700,120,86.6,1.6,3.7,1.7,0.062355658,6.3,0.2,0.03,0.02,93.9,0.04,3.8,PYR,60,10.35,7,150,0.05,0.05,25,0,0,Synthetic,Single,9.776,11.48347675
PSB,700,120,86.6,1.6,3.7,1.7,0.062355658,6.3,0.2,0.03,0.02,93.9,0.04,3.8,PYR,120,10.35,7,150,0.05,0.05,25,0,0,Synthetic,Single,9.750,11.99411846
PSB,700,120,86.6,1.6,3.7,1.7,0.062355658,6.3,0.2,0.03,0.02,93.9,0.04,3.8,PYR,240,10.35,7,150,0.05,0.05,25,0,0,Synthetic,Single,9.747,12.0583655
PSB,700,120,86.6,1.6,3.7,1.7,0.062355658,6.3,0.2,0.03,0.02,93.9,0.04,3.8,PYR,480,10.35,7,150,0.05,0.05,25,0,0,Synthetic,Single,9.727,12.45251776
PSB,700,120,86.6,1.6,3.7,1.7,0.062355658,6.3,0.2,0.03,0.02,93.9,0.04,3.8,PYR,720,10.35,7,150,0.05,0.05,25,0,0,Synthetic,Single,9.723,12.54988871
PSB,700,120,86.6,1.6,3.7,1.7,0.062355658,6.3,0.2,0.03,0.02,93.9,0.04,3.8,PYR,960,10.35,7,150,0.05,0.05,25,0,0,Synthetic,Single,9.700,12.99094798
PSB,700,120,86.6,1.6,3.7,1.7,0.062355658,6.3,0.2,0.03,0.02,93.9,0.04,3.8,PYR,1440,10.35,7,150,0.05,0.05,25,0,0,Synthetic,Single,9.700,12.99450491
PSB,700,120,86.6,1.6,3.7,1.7,0.062355658,6.3,0.2,0.03,0.02,93.9,0.04,3.8,PYR,30,10.35,7,150,0.05,0.05,25,0,0,Synthetic,Single,9.852,9.954219313
PSB,700,120,86.6,1.6,3.7,1.7,0.062355658,6.3,0.2,0.03,0.02,93.9,0.04,3.8,PYR,60,10.35,7,150,0.05,0.05,25,0,0,Synthetic,Single,9.762,11.76336265
PSB,700,120,86.6,1.6,3.7,1.7,0.062355658,6.3,0.2,0.03,0.02,93.9,0.04,3.8,PYR,120,10.35,7,150,0.05,0.05,25,0,0,Synthetic,Single,9.756,11.87384977
PSB,700,120,86.6,1.6,3.7,1.7,0.062355658,6.3,0.2,0.03,0.02,93.9,0.04,3.8,PYR,240,10.35,7,150,0.05,0.05,25,0,0,Synthetic,Single,9.741,12.18863804
PSB,700,120,86.6,1.6,3.7,1.7,0.062355658,6.3,0.2,0.03,0.02,93.9,0.04,3.8,PYR,480,10.35,7,150,0.05,0.05,25,0,0,Synthetic,Single,9.725,12.50075862
PSB,700,120,86.6,1.6,3.7,1.7,0.062355658,6.3,0.2,0.03,0.02,93.9,0.04,3.8,PYR,720,10.35,7,150,0.05,0.05,25,0,0,Synthetic,Single,9.713,12.74485292
PSB,700,120,86.6,1.6,3.7,1.7,0.062355658,6.3,0.2,0.03,0.02,93.9,0.04,3.8,PYR,960,10.35,7,150,0.05,0.05,25,0,0,Synthetic,Single,9.706,12.8789047
PSB,700,120,86.6,1.6,3.7,1.7,0.062355658,6.3,0.2,0.03,0.02,93.9,0.04,3.8,PYR,1440,10.35,7,150,0.05,0.05,25,0,0,Synthetic,Single,9.691,13.18946912
PSB,700,120,86.6,1.6,3.7,1.7,0.062355658,6.3,0.2,0.03,0.02,93.9,0.04,3.8,PYR,30,10.35,7,150,0.05,0.05,25,0,0,Synthetic,Single,9.849,10.02613598
PSB,700,120,86.6,1.6,3.7,1.7,0.062355658,6.3,0.2,0.03,0.02,93.9,0.04,3.8,PYR,60,10.35,7,150,0.05,0.05,25,0,0,Synthetic,Single,9.769,11.6234197
PSB,700,120,86.6,1.6,3.7,1.7,0.062355658,6.3,0.2,0.03,0.02,93.9,0.04,3.8,PYR,120,10.35,7,150,0.05,0.05,25,0,0,Synthetic,Single,9.753,11.93398411
PSB,700,120,86.6,1.6,3.7,1.7,0.062355658,6.3,0.2,0.03,0.02,93.9,0.04,3.8,PYR,240,10.35,7,150,0.05,0.05,25,0,0,Synthetic,Single,9.744,12.12350177
PSB,700,120,86.6,1.6,3.7,1.7,0.062355658,6.3,0.2,0.03,0.02,93.9,0.04,3.8,PYR,480,10.35,7,150,0.05,0.05,25,0,0,Synthetic,Single,9.726,12.47663819
PSB,700,120,86.6,1.6,3.7,1.7,0.062355658,6.3,0.2,0.03,0.02,93.9,0.04,3.8,PYR,720,10.35,7,150,0.05,0.05,25,0,0,Synthetic,Single,9.718,12.64737081
PSB,700,120,86.6,1.6,3.7,1.7,0.062355658,6.3,0.2,0.03,0.02,93.9,0.04,3.8,PYR,960,10.35,7,150,0.05,0.05,25,0,0,Synthetic,Single,9.703,12.93492634
PSB,700,120,86.6,1.6,3.7,1.7,0.062355658,6.3,0.2,0.03,0.02,93.9,0.04,3.8,PYR,1440,10.35,7,150,0.05,0.05,25,0,0,Synthetic,Single,9.695,13.09198702
PSBOX-A,700,120,82.1,1.1,4.9,1.3,0.075517661,10.5,0.1,0.04,0.01,1977.6,0.12,3.4,PYR,30,10.35,7,150,0.05,0.05,25,0,0,Synthetic,Single,5.839,90.21811488
PSBOX-A,700,120,82.1,1.1,4.9,1.3,0.075517661,10.5,0.1,0.04,0.01,1977.6,0.12,3.4,PYR,60,10.35,7,150,0.05,0.05,25,0,0,Synthetic,Single,4.388,119.2448837
PSBOX-A,700,120,82.1,1.1,4.9,1.3,0.075517661,10.5,0.1,0.04,0.01,1977.6,0.12,3.4,PYR,120,10.35,7,150,0.05,0.05,25,0,0,Synthetic,Single,3.567,135.6623371
PSBOX-A,700,120,82.1,1.1,4.9,1.3,0.075517661,10.5,0.1,0.04,0.01,1977.6,0.12,3.4,PYR,240,10.35,7,150,0.05,0.05,25,0,0,Synthetic,Single,2.649,154.0129816
PSBOX-A,700,120,82.1,1.1,4.9,1.3,0.075517661,10.5,0.1,0.04,0.01,1977.6,0.12,3.4,PYR,480,10.35,7,150,0.05,0.05,25,0,0,Synthetic,Single,1.650,174.0053716
PSBOX-A,700,120,82.1,1.1,4.9,1.3,0.075517661,10.5,0.1,0.04,0.01,1977.6,0.12,3.4,PYR,720,10.35,7,150,0.05,0.05,25,0,0,Synthetic,Single,1.411,178.7849957
PSBOX-A,700,120,82.1,1.1,4.9,1.3,0.075517661,10.5,0.1,0.04,0.01,1977.6,0.12,3.4,PYR,960,10.35,7,150,0.05,0.05,25,0,0,Synthetic,Single,1.172,183.5646199
PSBOX-A,700,120,82.1,1.1,4.9,1.3,0.075517661,10.5,0.1,0.04,0.01,1977.6,0.12,3.4,PYR,1440,10.35,7,150,0.05,0.05,25,0,0,Synthetic,Single,1.011,186.7880874
PSBOX-A,700,120,82.1,1.1,4.9,1.3,0.075517661,10.5,0.1,0.04,0.01,1977.6,0.12,3.4,PYR,30,10.35,7,150,0.05,0.05,25,0,0,Synthetic,Single,5.603,94.9381605
PSBOX-A,700,120,82.1,1.1,4.9,1.3,0.075517661,10.5,0.1,0.04,0.01,1977.6,0.12,3.4,PYR,60,10.35,7,150,0.05,0.05,25,0,0,Synthetic,Single,4.647,114.0533226
PSBOX-A,700,120,82.1,1.1,4.9,1.3,0.075517661,10.5,0.1,0.04,0.01,1977.6,0.12,3.4,PYR,120,10.35,7,150,0.05,0.05,25,0,0,Synthetic,Single,3.250,142.0083441
PSBOX-A,700,120,82.1,1.1,4.9,1.3,0.075517661,10.5,0.1,0.04,0.01,1977.6,0.12,3.4,PYR,240,10.35,7,150,0.05,0.05,25,0,0,Synthetic,Single,2.490,157.1928767
PSBOX-A,700,120,82.1,1.1,4.9,1.3,0.075517661,10.5,0.1,0.04,0.01,1977.6,0.12,3.4,PYR,480,10.35,7,150,0.05,0.05,25,0,0,Synthetic,Single,1.635,174.2914821
PSBOX-A,700,120,82.1,1.1,4.9,1.3,0.075517661,10.5,0.1,0.04,0.01,1977.6,0.12,3.4,PYR,720,10.35,7,150,0.05,0.05,25,0,0,Synthetic,Single,1.394,179.1155679
PSBOX-A,700,120,82.1,1.1,4.9,1.3,0.075517661,10.5,0.1,0.04,0.01,1977.6,0.12,3.4,PYR,960,10.35,7,150,0.05,0.05,25,0,0,Synthetic,Single,1.180,183.4061143
PSBOX-A,700,120,82.1,1.1,4.9,1.3,0.075517661,10.5,0.1,0.04,0.01,1977.6,0.12,3.4,PYR,1440,10.35,7,150,0.05,0.05,25,0,0,Synthetic,Single,1.016,186.6740434
PSBOX-A,700,120,82.1,1.1,4.9,1.3,0.075517661,10.5,0.1,0.04,0.01,1977.6,0.12,3.4,PYR,30,10.35,7,150,0.05,0.05,25,0,0,Synthetic,Single,5.721,92.57813769
PSBOX-A,700,120,82.1,1.1,4.9,1.3,0.075517661,10.5,0.1,0.04,0.01,1977.6,0.12,3.4,PYR,60,10.35,7,150,0.05,0.05,25,0,0,Synthetic,Single,4.518,116.6491032
PSBOX-A,700,120,82.1,1.1,4.9,1.3,0.075517661,10.5,0.1,0.04,0.01,1977.6,0.12,3.4,PYR,120,10.35,7,150,0.05,0.05,25,0,0,Synthetic,Single,3.408,138.8353406
PSBOX-A,700,120,82.1,1.1,4.9,1.3,0.075517661,10.5,0.1,0.04,0.01,1977.6,0.12,3.4,PYR,240,10.35,7,150,0.05,0.05,25,0,0,Synthetic,Single,2.570,155.6029292
PSBOX-A,700,120,82.1,1.1,4.9,1.3,0.075517661,10.5,0.1,0.04,0.01,1977.6,0.12,3.4,PYR,480,10.35,7,150,0.05,0.05,25,0,0,Synthetic,Single,1.643,174.1484268
PSBOX-A,700,120,82.1,1.1,4.9,1.3,0.075517661,10.5,0.1,0.04,0.01,1977.6,0.12,3.4,PYR,720,10.35,7,150,0.05,0.05,25,0,0,Synthetic,Single,1.402,178.9502818
PSBOX-A,700,120,82.1,1.1,4.9,1.3,0.075517661,10.5,0.1,0.04,0.01,1977.6,0.12,3.4,PYR,960,10.35,7,150,0.05,0.05,25,0,0,Synthetic,Single,1.176,183.4853671
PSBOX-A,700,120,82.1,1.1,4.9,1.3,0.075517661,10.5,0.1,0.04,0.01,1977.6,0.12,3.4,PYR,1440,10.35,7,150,0.05,0.05,25,0,0,Synthetic,Single,1.013,186.7310654
PSB,700,120,86.6,1.6,3.7,1.7,0.062355658,6.3,0.2,0.03,0.02,93.9,0.04,3.8,TEB,30,10.35,7,150,0.05,0.05,25,0,0,Synthetic,Single,9.852,9.951692197
PSB,700,120,86.6,1.6,3.7,1.7,0.062355658,6.3,0.2,0.03,0.02,93.9,0.04,3.8,TEB,60,10.35,7,150,0.05,0.05,25,0,0,Synthetic,Single,9.747,12.05603937
PSB,700,120,86.6,1.6,3.7,1.7,0.062355658,6.3,0.2,0.03,0.02,93.9,0.04,3.8,TEB,120,10.35,7,150,0.05,0.05,25,0,0,Synthetic,Single,9.637,14.26301072
PSB,700,120,86.6,1.6,3.7,1.7,0.062355658,6.3,0.2,0.03,0.02,93.9,0.04,3.8,TEB,240,10.35,7,150,0.05,0.05,25,0,0,Synthetic,Single,9.549,16.01277116
PSB,700,120,86.6,1.6,3.7,1.7,0.062355658,6.3,0.2,0.03,0.02,93.9,0.04,3.8,TEB,480,10.35,7,150,0.05,0.05,25,0,0,Synthetic,Single,9.542,16.15732778
PSB,700,120,86.6,1.6,3.7,1.7,0.062355658,6.3,0.2,0.03,0.02,93.9,0.04,3.8,TEB,720,10.35,7,150,0.05,0.05,25,0,0,Synthetic,Single,9.497,17.06843912
PSB,700,120,86.6,1.6,3.7,1.7,0.062355658,6.3,0.2,0.03,0.02,93.9,0.04,3.8,TEB,960,10.35,7,150,0.05,0.05,25,0,0,Synthetic,Single,9.493,17.14715443
PSB,700,120,86.6,1.6,3.7,1.7,0.062355658,6.3,0.2,0.03,0.02,93.9,0.04,3.8,TEB,1440,10.35,7,150,0.05,0.05,25,0,0,Synthetic,Single,9.474,17.52528219
PSB,700,120,86.6,1.6,3.7,1.7,0.062355658,6.3,0.2,0.03,0.02,93.9,0.04,3.8,TEB,30,10.35,7,150,0.05,0.05,25,0,0,Synthetic,Single,9.874,9.527218042
PSB,700,120,86.6,1.6,3.7,1.7,0.062355658,6.3,0.2,0.03,0.02,93.9,0.04,3.8,TEB,60,10.35,7,150,0.05,0.05,25,0,0,Synthetic,Single,9.757,11.86329721
PSB,700,120,86.6,1.6,3.7,1.7,0.062355658,6.3,0.2,0.03,0.02,93.9,0.04,3.8,TEB,120,10.35,7,150,0.05,0.05,25,0,0,Synthetic,Single,9.610,14.80592567
PSB,700,120,86.6,1.6,3.7,1.7,0.062355658,6.3,0.2,0.03,0.02,93.9,0.04,3.8,TEB,240,10.35,7,150,0.05,0.05,25,0,0,Synthetic,Single,9.547,16.06426716
PSB,700,120,86.6,1.6,3.7,1.7,0.062355658,6.3,0.2,0.03,0.02,93.9,0.04,3.8,TEB,480,10.35,7,150,0.05,0.05,25,0,0,Synthetic,Single,9.519,16.62925182
PSB,700,120,86.6,1.6,3.7,1.7,0.062355658,6.3,0.2,0.03,0.02,93.9,0.04,3.8,TEB,720,10.35,7,150,0.05,0.05,25,0,0,Synthetic,Single,9.504,16.92608947
PSB,700,120,86.6,1.6,3.7,1.7,0.062355658,6.3,0.2,0.03,0.02,93.9,0.04,3.8,TEB,960,10.35,7,150,0.05,0.05,25,0,0,Synthetic,Single,9.493,17.13795872
PSB,700,120,86.6,1.6,3.7,1.7,0.062355658,6.3,0.2,0.03,0.02,93.9,0.04,3.8,TEB,1440,10.35,7,150,0.05,0.05,25,0,0,Synthetic,Single,9.455,17.8964212
PSB,700,120,86.6,1.6,3.7,1.7,0.062355658,6.3,0.2,0.03,0.02,93.9,0.04,3.8,TEB,30,10.35,7,150,0.05,0.05,25,0,0,Synthetic,Single,9.863,9.73945512
PSB,700,120,86.6,1.6,3.7,1.7,0.062355658,6.3,0.2,0.03,0.02,93.9,0.04,3.8,TEB,60,10.35,7,150,0.05,0.05,25,0,0,Synthetic,Single,9.752,11.95966829
PSB,700,120,86.6,1.6,3.7,1.7,0.062355658,6.3,0.2,0.03,0.02,93.9,0.04,3.8,TEB,120,10.35,7,150,0.05,0.05,25,0,0,Synthetic,Single,9.623,14.53446819
PSB,700,120,86.6,1.6,3.7,1.7,0.062355658,6.3,0.2,0.03,0.02,93.9,0.04,3.8,TEB,240,10.35,7,150,0.05,0.05,25,0,0,Synthetic,Single,9.548,16.03851916
PSB,700,120,86.6,1.6,3.7,1.7,0.062355658,6.3,0.2,0.03,0.02,93.9,0.04,3.8,TEB,480,10.35,7,150,0.05,0.05,25,0,0,Synthetic,Single,9.530,16.3932898
PSB,700,120,86.6,1.6,3.7,1.7,0.062355658,6.3,0.2,0.03,0.02,93.9,0.04,3.8,TEB,720,10.35,7,150,0.05,0.05,25,0,0,Synthetic,Single,9.500,16.99726429
PSB,700,120,86.6,1.6,3.7,1.7,0.062355658,6.3,0.2,0.03,0.02,93.9,0.04,3.8,TEB,960,10.35,7,150,0.05,0.05,25,0,0,Synthetic,Single,9.493,17.14255657
PSB,700,120,86.6,1.6,3.7,1.7,0.062355658,6.3,0.2,0.03,0.02,93.9,0.04,3.8,TEB,1440,10.35,7,150,0.05,0.05,25,0,0,Synthetic,Single,9.464,17.7108517
PSBOX-A,700,120,82.1,1.1,4.9,1.3,0.075517661,10.5,0.1,0.04,0.01,1977.6,0.12,3.4,TEB,30,10.35,7,150,0.05,0.05,25,0,0,Synthetic,Single,5.225,102.5098633
PSBOX-A,700,120,82.1,1.1,4.9,1.3,0.075517661,10.5,0.1,0.04,0.01,1977.6,0.12,3.4,TEB,60,10.35,7,150,0.05,0.05,25,0,0,Synthetic,Single,4.319,120.6217415
PSBOX-A,700,120,82.1,1.1,4.9,1.3,0.075517661,10.5,0.1,0.04,0.01,1977.6,0.12,3.4,TEB,120,10.35,7,150,0.05,0.05,25,0,0,Synthetic,Single,3.099,145.0135566
PSBOX-A,700,120,82.1,1.1,4.9,1.3,0.075517661,10.5,0.1,0.04,0.01,1977.6,0.12,3.4,TEB,240,10.35,7,150,0.05,0.05,25,0,0,Synthetic,Single,2.185,163.298682
PSBOX-A,700,120,82.1,1.1,4.9,1.3,0.075517661,10.5,0.1,0.04,0.01,1977.6,0.12,3.4,TEB,480,10.35,7,150,0.05,0.05,25,0,0,Synthetic,Single,1.271,181.5827039
PSBOX-A,700,120,82.1,1.1,4.9,1.3,0.075517661,10.5,0.1,0.04,0.01,1977.6,0.12,3.4,TEB,720,10.35,7,150,0.05,0.05,25,0,0,Synthetic,Single,0.952,187.9663685
PSBOX-A,700,120,82.1,1.1,4.9,1.3,0.075517661,10.5,0.1,0.04,0.01,1977.6,0.12,3.4,TEB,960,10.35,7,150,0.05,0.05,25,0,0,Synthetic,Single,0.822,190.5544103
PSBOX-A,700,120,82.1,1.1,4.9,1.3,0.075517661,10.5,0.1,0.04,0.01,1977.6,0.12,3.4,TEB,1440,10.35,7,150,0.05,0.05,25,0,0,Synthetic,Single,0.721,192.5726855
PSBOX-A,700,120,82.1,1.1,4.9,1.3,0.075517661,10.5,0.1,0.04,0.01,1977.6,0.12,3.4,TEB,30,10.35,7,150,0.05,0.05,25,0,0,Synthetic,Single,5.454,97.91715597
PSBOX-A,700,120,82.1,1.1,4.9,1.3,0.075517661,10.5,0.1,0.04,0.01,1977.6,0.12,3.4,TEB,60,10.35,7,150,0.05,0.05,25,0,0,Synthetic,Single,4.212,122.7672855
PSBOX-A,700,120,82.1,1.1,4.9,1.3,0.075517661,10.5,0.1,0.04,0.01,1977.6,0.12,3.4,TEB,120,10.35,7,150,0.05,0.05,25,0,0,Synthetic,Single,3.240,142.2055534
PSBOX-A,700,120,82.1,1.1,4.9,1.3,0.075517661,10.5,0.1,0.04,0.01,1977.6,0.12,3.4,TEB,240,10.35,7,150,0.05,0.05,25,0,0,Synthetic,Single,2.221,162.5861981
PSBOX-A,700,120,82.1,1.1,4.9,1.3,0.075517661,10.5,0.1,0.04,0.01,1977.6,0.12,3.4,TEB,480,10.35,7,150,0.05,0.05,25,0,0,Synthetic,Single,1.300,180.9908678
PSBOX-A,700,120,82.1,1.1,4.9,1.3,0.075517661,10.5,0.1,0.04,0.01,1977.6,0.12,3.4,TEB,720,10.35,7,150,0.05,0.05,25,0,0,Synthetic,Single,0.988,187.2347575
PSBOX-A,700,120,82.1,1.1,4.9,1.3,0.075517661,10.5,0.1,0.04,0.01,1977.6,0.12,3.4,TEB,960,10.35,7,150,0.05,0.05,25,0,0,Synthetic,Single,0.811,190.7784178
PSBOX-A,700,120,82.1,1.1,4.9,1.3,0.075517661,10.5,0.1,0.04,0.01,1977.6,0.12,3.4,TEB,1440,10.35,7,150,0.05,0.05,25,0,0,Synthetic,Single,0.745,192.1029685
PSBOX-A,700,120,82.1,1.1,4.9,1.3,0.075517661,10.5,0.1,0.04,0.01,1977.6,0.12,3.4,TEB,30,10.35,7,150,0.05,0.05,25,0,0,Synthetic,Single,5.339,100.2135097
PSBOX-A,700,120,82.1,1.1,4.9,1.3,0.075517661,10.5,0.1,0.04,0.01,1977.6,0.12,3.4,TEB,60,10.35,7,150,0.05,0.05,25,0,0,Synthetic,Single,4.265,121.6945135
PSBOX-A,700,120,82.1,1.1,4.9,1.3,0.075517661,10.5,0.1,0.04,0.01,1977.6,0.12,3.4,TEB,120,10.35,7,150,0.05,0.05,25,0,0,Synthetic,Single,3.170,143.609555
PSBOX-A,700,120,82.1,1.1,4.9,1.3,0.075517661,10.5,0.1,0.04,0.01,1977.6,0.12,3.4,TEB,240,10.35,7,150,0.05,0.05,25,0,0,Synthetic,Single,2.203,162.94244
PSBOX-A,700,120,82.1,1.1,4.9,1.3,0.075517661,10.5,0.1,0.04,0.01,1977.6,0.12,3.4,TEB,480,10.35,7,150,0.05,0.05,25,0,0,Synthetic,Single,1.286,181.2867858
PSBOX-A,700,120,82.1,1.1,4.9,1.3,0.075517661,10.5,0.1,0.04,0.01,1977.6,0.12,3.4,TEB,720,10.35,7,150,0.05,0.05,25,0,0,Synthetic,Single,0.970,187.600563
PSBOX-A,700,120,82.1,1.1,4.9,1.3,0.075517661,10.5,0.1,0.04,0.01,1977.6,0.12,3.4,TEB,960,10.35,7,150,0.05,0.05,25,0,0,Synthetic,Single,0.817,190.666414
PSBOX-A,700,120,82.1,1.1,4.9,1.3,0.075517661,10.5,0.1,0.04,0.01,1977.6,0.12,3.4,TEB,1440,10.35,7,150,0.05,0.05,25,0,0,Synthetic,Single,0.733,192.337827
PSB,700,120,86.6,1.6,3.7,1.7,0.062355658,6.3,0.2,0.03,0.02,93.9,0.04,3.8,CAR,1440,10,7,150,0.05,0.05,25,0,0,Synthetic,Single,9.569,8.610568838
PSB,700,120,86.6,1.6,3.7,1.7,0.062355658,6.3,0.2,0.03,0.02,93.9,0.04,3.8,CAR,1440,20,7,150,0.05,0.05,25,0,0,Synthetic,Single,18.550,28.99528866
PSB,700,120,86.6,1.6,3.7,1.7,0.062355658,6.3,0.2,0.03,0.02,93.9,0.04,3.8,CAR,1440,30,7,150,0.05,0.05,25,0,0,Synthetic,Single,27.827,43.45692386
PSB,700,120,86.6,1.6,3.7,1.7,0.062355658,6.3,0.2,0.03,0.02,93.9,0.04,3.8,CAR,1440,40.651,7,150,0.05,0.05,25,0,0,Synthetic,Single,39.094,31.13520634
PSB,700,120,86.6,1.6,3.7,1.7,0.062355658,6.3,0.2,0.03,0.02,93.9,0.04,3.8,CAR,1440,49.702,7,150,0.05,0.05,25,0,0,Synthetic,Single,47.542,43.19083437
PSB,700,120,86.6,1.6,3.7,1.7,0.062355658,6.3,0.2,0.03,0.02,93.9,0.04,3.8,CAR,1440,10,7,150,0.05,0.05,25,0,0,Synthetic,Single,9.562,8.769230036
PSB,700,120,86.6,1.6,3.7,1.7,0.062355658,6.3,0.2,0.03,0.02,93.9,0.04,3.8,CAR,1440,20,7,150,0.05,0.05,25,0,0,Synthetic,Single,18.984,20.32294361
PSB,700,120,86.6,1.6,3.7,1.7,0.062355658,6.3,0.2,0.03,0.02,93.9,0.04,3.8,CAR,1440,30,7,150,0.05,0.05,25,0,0,Synthetic,Single,27.921,41.58480176
PSB,700,120,86.6,1.6,3.7,1.7,0.062355658,6.3,0.2,0.03,0.02,93.9,0.04,3.8,CAR,1440,40.651,7,150,0.05,0.05,25,0,0,Synthetic,Single,38.170,49.61273339
PSB,700,120,86.6,1.6,3.7,1.7,0.062355658,6.3,0.2,0.03,0.02,93.9,0.04,3.8,CAR,1440,49.702,7,150,0.05,0.05,25,0,0,Synthetic,Single,47.395,46.13236896
PSB,700,120,86.6,1.6,3.7,1.7,0.062355658,6.3,0.2,0.03,0.02,93.9,0.04,3.8,CAR,1440,10,7,150,0.05,0.05,25,0,0,Synthetic,Single,9.566,8.689899437
PSB,700,120,86.6,1.6,3.7,1.7,0.062355658,6.3,0.2,0.03,0.02,93.9,0.04,3.8,CAR,1440,20,7,150,0.05,0.05,25,0,0,Synthetic,Single,18.767,24.65911614
PSB,700,120,86.6,1.6,3.7,1.7,0.062355658,6.3,0.2,0.03,0.02,93.9,0.04,3.8,CAR,1440,30,7,150,0.05,0.05,25,0,0,Synthetic,Single,27.874,42.52086281
PSB,700,120,86.6,1.6,3.7,1.7,0.062355658,6.3,0.2,0.03,0.02,93.9,0.04,3.8,CAR,1440,40.651,7,150,0.05,0.05,25,0,0,Synthetic,Single,38.632,40.37396986
PSB,700,120,86.6,1.6,3.7,1.7,0.062355658,6.3,0.2,0.03,0.02,93.9,0.04,3.8,CAR,1440,49.702,7,150,0.05,0.05,25,0,0,Synthetic,Single,47.469,44.66160167
PSBOX-A,700,120,82.1,1.1,4.9,1.3,0.075517661,10.5,0.1,0.04,0.01,1977.6,0.12,3.4,CAR,1440,10,7,150,0.05,0.05,25,0,0,Synthetic,Single,0.494,190.1121766
PSBOX-A,700,120,82.1,1.1,4.9,1.3,0.075517661,10.5,0.1,0.04,0.01,1977.6,0.12,3.4,CAR,1440,20,7,150,0.05,0.05,25,0,0,Synthetic,Single,1.105,377.9008665
PSBOX-A,700,120,82.1,1.1,4.9,1.3,0.075517661,10.5,0.1,0.04,0.01,1977.6,0.12,3.4,CAR,1440,30,7,150,0.05,0.05,25,0,0,Synthetic,Single,6.190,476.1932364
PSBOX-A,700,120,82.1,1.1,4.9,1.3,0.075517661,10.5,0.1,0.04,0.01,1977.6,0.12,3.4,CAR,1440,40.651,7,150,0.05,0.05,25,0,0,Synthetic,Single,16.642,480.1872121
PSBOX-A,700,120,82.1,1.1,4.9,1.3,0.075517661,10.5,0.1,0.04,0.01,1977.6,0.12,3.4,CAR,1440,49.702,7,150,0.05,0.05,25,0,0,Synthetic,Single,23.827,517.4911788
PSBOX-A,700,120,82.1,1.1,4.9,1.3,0.075517661,10.5,0.1,0.04,0.01,1977.6,0.12,3.4,CAR,1440,10,7,150,0.05,0.05,25,0,0,Synthetic,Single,0.518,189.6377936
PSBOX-A,700,120,82.1,1.1,4.9,1.3,0.075517661,10.5,0.1,0.04,0.01,1977.6,0.12,3.4,CAR,1440,20,7,150,0.05,0.05,25,0,0,Synthetic,Single,0.887,382.2687513
PSBOX-A,700,120,82.1,1.1,4.9,1.3,0.075517661,10.5,0.1,0.04,0.01,1977.6,0.12,3.4,CAR,1440,30,7,150,0.05,0.05,25,0,0,Synthetic,Single,6.820,463.6083823
PSBOX-A,700,120,82.1,1.1,4.9,1.3,0.075517661,10.5,0.1,0.04,0.01,1977.6,0.12,3.4,CAR,1440,40.651,7,150,0.05,0.05,25,0,0,Synthetic,Single,16.448,484.0543037
PSBOX-A,700,120,82.1,1.1,4.9,1.3,0.075517661,10.5,0.1,0.04,0.01,1977.6,0.12,3.4,CAR,1440,49.702,7,150,0.05,0.05,25,0,0,Synthetic,Single,22.885,536.3388486
PSBOX-A,700,120,82.1,1.1,4.9,1.3,0.075517661,10.5,0.1,0.04,0.01,1977.6,0.12,3.4,CAR,1440,10,7,150,0.05,0.05,25,0,0,Synthetic,Single,0.506,189.8749851
PSBOX-A,700,120,82.1,1.1,4.9,1.3,0.075517661,10.5,0.1,0.04,0.01,1977.6,0.12,3.4,CAR,1440,20,7,150,0.05,0.05,25,0,0,Synthetic,Single,0.996,380.0848089
PSBOX-A,700,120,82.1,1.1,4.9,1.3,0.075517661,10.5,0.1,0.04,0.01,1977.6,0.12,3.4,CAR,1440,30,7,150,0.05,0.05,25,0,0,Synthetic,Single,6.505,469.9008094
PSBOX-A,700,120,82.1,1.1,4.9,1.3,0.075517661,10.5,0.1,0.04,0.01,1977.6,0.12,3.4,CAR,1440,40.651,7,150,0.05,0.05,25,0,0,Synthetic,Single,16.545,482.1207579
PSBOX-A,700,120,82.1,1.1,4.9,1.3,0.075517661,10.5,0.1,0.04,0.01,1977.6,0.12,3.4,CAR,1440,49.702,7,150,0.05,0.05,25,0,0,Synthetic,Single,23.356,526.9150137
PSB,700,120,86.6,1.6,3.7,1.7,0.062355658,6.3,0.2,0.03,0.02,93.9,0.04,3.8,PYR,1440,10,7,150,0.05,0.05,25,0,0,Synthetic,Single,9.257,14.86747489
PSB,700,120,86.6,1.6,3.7,1.7,0.062355658,6.3,0.2,0.03,0.02,93.9,0.04,3.8,PYR,1440,20,7,150,0.05,0.05,25,0,0,Synthetic,Single,19.126,17.47684845
PSB,700,120,86.6,1.6,3.7,1.7,0.062355658,6.3,0.2,0.03,0.02,93.9,0.04,3.8,PYR,1440,30,7,150,0.05,0.05,25,0,0,Synthetic,Single,28.664,26.72069675
PSB,700,120,86.6,1.6,3.7,1.7,0.062355658,6.3,0.2,0.03,0.02,93.9,0.04,3.8,PYR,1440,40.651,7,150,0.05,0.05,25,0,0,Synthetic,Single,39.390,25.22623754
PSB,700,120,86.6,1.6,3.7,1.7,0.062355658,6.3,0.2,0.03,0.02,93.9,0.04,3.8,PYR,1440,49.702,7,150,0.05,0.05,25,0,0,Synthetic,Single,47.140,51.24790725
PSB,700,120,86.6,1.6,3.7,1.7,0.062355658,6.3,0.2,0.03,0.02,93.9,0.04,3.8,PYR,1440,10,7,150,0.05,0.05,25,0,0,Synthetic,Single,9.407,11.86350977
PSB,700,120,86.6,1.6,3.7,1.7,0.062355658,6.3,0.2,0.03,0.02,93.9,0.04,3.8,PYR,1440,20,7,150,0.05,0.05,25,0,0,Synthetic,Single,18.902,21.9569327
PSB,700,120,86.6,1.6,3.7,1.7,0.062355658,6.3,0.2,0.03,0.02,93.9,0.04,3.8,PYR,1440,30,7,150,0.05,0.05,25,0,0,Synthetic,Single,28.892,22.15686424
PSB,700,120,86.6,1.6,3.7,1.7,0.062355658,6.3,0.2,0.03,0.02,93.9,0.04,3.8,PYR,1440,40.651,7,150,0.05,0.05,25,0,0,Synthetic,Single,40.091,11.20646473
PSB,700,120,86.6,1.6,3.7,1.7,0.062355658,6.3,0.2,0.03,0.02,93.9,0.04,3.8,PYR,1440,49.702,7,150,0.05,0.05,25,0,0,Synthetic,Single,47.268,48.68641958
PSB,700,120,86.6,1.6,3.7,1.7,0.062355658,6.3,0.2,0.03,0.02,93.9,0.04,3.8,PYR,1440,10,7,150,0.05,0.05,25,0,0,Synthetic,Single,9.332,13.36549233
PSB,700,120,86.6,1.6,3.7,1.7,0.062355658,6.3,0.2,0.03,0.02,93.9,0.04,3.8,PYR,1440,20,7,150,0.05,0.05,25,0,0,Synthetic,Single,19.014,19.71689057
PSB,700,120,86.6,1.6,3.7,1.7,0.062355658,6.3,0.2,0.03,0.02,93.9,0.04,3.8,PYR,1440,30,7,150,0.05,0.05,25,0,0,Synthetic,Single,28.778,24.4387805
PSB,700,120,86.6,1.6,3.7,1.7,0.062355658,6.3,0.2,0.03,0.02,93.9,0.04,3.8,PYR,1440,40.651,7,150,0.05,0.05,25,0,0,Synthetic,Single,39.740,18.21635113
PSB,700,120,86.6,1.6,3.7,1.7,0.062355658,6.3,0.2,0.03,0.02,93.9,0.04,3.8,PYR,1440,49.702,7,150,0.05,0.05,25,0,0,Synthetic,Single,47.204,49.96716342
PSBOX-A,700,120,82.1,1.1,4.9,1.3,0.075517661,10.5,0.1,0.04,0.01,1977.6,0.12,3.4,PYR,1440,10,7,150,0.05,0.05,25,0,0,Synthetic,Single,1.043,179.1497704
PSBOX-A,700,120,82.1,1.1,4.9,1.3,0.075517661,10.5,0.1,0.04,0.01,1977.6,0.12,3.4,PYR,1440,20,7,150,0.05,0.05,25,0,0,Synthetic,Single,2.550,349.0089047
PSBOX-A,700,120,82.1,1.1,4.9,1.3,0.075517661,10.5,0.1,0.04,0.01,1977.6,0.12,3.4,PYR,1440,30,7,150,0.05,0.05,25,0,0,Synthetic,Single,8.836,423.2705159
PSBOX-A,700,120,82.1,1.1,4.9,1.3,0.075517661,10.5,0.1,0.04,0.01,1977.6,0.12,3.4,PYR,1440,40.651,7,150,0.05,0.05,25,0,0,Synthetic,Single,19.237,428.2806544
PSBOX-A,700,120,82.1,1.1,4.9,1.3,0.075517661,10.5,0.1,0.04,0.01,1977.6,0.12,3.4,PYR,1440,49.702,7,150,0.05,0.05,25,0,0,Synthetic,Single,27.041,453.2174035
PSBOX-A,700,120,82.1,1.1,4.9,1.3,0.075517661,10.5,0.1,0.04,0.01,1977.6,0.12,3.4,PYR,1440,10,7,150,0.05,0.05,25,0,0,Synthetic,Single,1.029,179.4124354
PSBOX-A,700,120,82.1,1.1,4.9,1.3,0.075517661,10.5,0.1,0.04,0.01,1977.6,0.12,3.4,PYR,1440,20,7,150,0.05,0.05,25,0,0,Synthetic,Single,2.793,344.1461312
PSBOX-A,700,120,82.1,1.1,4.9,1.3,0.075517661,10.5,0.1,0.04,0.01,1977.6,0.12,3.4,PYR,1440,30,7,150,0.05,0.05,25,0,0,Synthetic,Single,8.849,423.0233018
PSBOX-A,700,120,82.1,1.1,4.9,1.3,0.075517661,10.5,0.1,0.04,0.01,1977.6,0.12,3.4,PYR,1440,40.651,7,150,0.05,0.05,25,0,0,Synthetic,Single,20.434,404.3344731
PSBOX-A,700,120,82.1,1.1,4.9,1.3,0.075517661,10.5,0.1,0.04,0.01,1977.6,0.12,3.4,PYR,1440,49.702,7,150,0.05,0.05,25,0,0,Synthetic,Single,25.771,478.6204463
PSBOX-A,700,120,82.1,1.1,4.9,1.3,0.075517661,10.5,0.1,0.04,0.01,1977.6,0.12,3.4,PYR,1440,10,7,150,0.05,0.05,25,0,0,Synthetic,Single,1.036,179.2811029
PSBOX-A,700,120,82.1,1.1,4.9,1.3,0.075517661,10.5,0.1,0.04,0.01,1977.6,0.12,3.4,PYR,1440,20,7,150,0.05,0.05,25,0,0,Synthetic,Single,2.671,346.577518
PSBOX-A,700,120,82.1,1.1,4.9,1.3,0.075517661,10.5,0.1,0.04,0.01,1977.6,0.12,3.4,PYR,1440,30,7,150,0.05,0.05,25,0,0,Synthetic,Single,8.843,423.1469088
PSBOX-A,700,120,82.1,1.1,4.9,1.3,0.075517661,10.5,0.1,0.04,0.01,1977.6,0.12,3.4,PYR,1440,40.651,7,150,0.05,0.05,25,0,0,Synthetic,Single,19.836,416.3075638
PSBOX-A,700,120,82.1,1.1,4.9,1.3,0.075517661,10.5,0.1,0.04,0.01,1977.6,0.12,3.4,PYR,1440,49.702,7,150,0.05,0.05,25,0,0,Synthetic,Single,26.406,465.9189249
PSB,700,120,86.6,1.6,3.7,1.7,0.062355658,6.3,0.2,0.03,0.02,93.9,0.04,3.8,TEB,1440,9.715,7,150,0.05,0.05,25,0,0,Synthetic,Single, 9.077 ,12.74307277
PSB,700,120,86.6,1.6,3.7,1.7,0.062355658,6.3,0.2,0.03,0.02,93.9,0.04,3.8,TEB,1440,19.525,7,150,0.05,0.05,25,0,0,Synthetic,Single, 18.348 ,23.55017077
PSB,700,120,86.6,1.6,3.7,1.7,0.062355658,6.3,0.2,0.03,0.02,93.9,0.04,3.8,TEB,1440,30.339,7,150,0.05,0.05,25,0,0,Synthetic,Single, 28.645 ,33.88558365
PSB,700,120,86.6,1.6,3.7,1.7,0.062355658,6.3,0.2,0.03,0.02,93.9,0.04,3.8,TEB,1440,41.603,7,150,0.05,0.05,25,0,0,Synthetic,Single, 40.380 ,24.46083292
PSB,700,120,86.6,1.6,3.7,1.7,0.062355658,6.3,0.2,0.03,0.02,93.9,0.04,3.8,TEB,1440,48.761,7,150,0.05,0.05,25,0,0,Synthetic,Single, 46.894 ,37.34024679
PSB,700,120,86.6,1.6,3.7,1.7,0.062355658,6.3,0.2,0.03,0.02,93.9,0.04,3.8,TEB,1440,9.715,7,150,0.05,0.05,25,0,0,Synthetic,Single, 9.112 ,12.04380819
PSB,700,120,86.6,1.6,3.7,1.7,0.062355658,6.3,0.2,0.03,0.02,93.9,0.04,3.8,TEB,1440,19.525,7,150,0.05,0.05,25,0,0,Synthetic,Single, 18.520 ,20.10721368
PSB,700,120,86.6,1.6,3.7,1.7,0.062355658,6.3,0.2,0.03,0.02,93.9,0.04,3.8,TEB,1440,30.339,7,150,0.05,0.05,25,0,0,Synthetic,Single, 29.156 ,23.65621385
PSB,700,120,86.6,1.6,3.7,1.7,0.062355658,6.3,0.2,0.03,0.02,93.9,0.04,3.8,TEB,1440,41.603,7,150,0.05,0.05,25,0,0,Synthetic,Single, 39.414 ,43.78305239
PSB,700,120,86.6,1.6,3.7,1.7,0.062355658,6.3,0.2,0.03,0.02,93.9,0.04,3.8,TEB,1440,48.761,7,150,0.05,0.05,25,0,0,Synthetic,Single, 47.015 ,34.91330634
PSB,700,120,86.6,1.6,3.7,1.7,0.062355658,6.3,0.2,0.03,0.02,93.9,0.04,3.8,TEB,1440,9.715,7,150,0.05,0.05,25,0,0,Synthetic,Single, 9.095 ,12.39344048
PSB,700,120,86.6,1.6,3.7,1.7,0.062355658,6.3,0.2,0.03,0.02,93.9,0.04,3.8,TEB,1440,19.525,7,150,0.05,0.05,25,0,0,Synthetic,Single, 18.434 ,21.82869223
PSB,700,120,86.6,1.6,3.7,1.7,0.062355658,6.3,0.2,0.03,0.02,93.9,0.04,3.8,TEB,1440,30.339,7,150,0.05,0.05,25,0,0,Synthetic,Single, 28.901 ,28.77089875
PSB,700,120,86.6,1.6,3.7,1.7,0.062355658,6.3,0.2,0.03,0.02,93.9,0.04,3.8,TEB,1440,41.603,7,150,0.05,0.05,25,0,0,Synthetic,Single, 39.897 ,34.12194265
PSB,700,120,86.6,1.6,3.7,1.7,0.062355658,6.3,0.2,0.03,0.02,93.9,0.04,3.8,TEB,1440,48.761,7,150,0.05,0.05,25,0,0,Synthetic,Single, 46.955 ,36.12677657
PSBOX-A,700,120,82.1,1.1,4.9,1.3,0.075517661,10.5,0.1,0.04,0.01,1977.6,0.12,3.4,TEB,1440,9.715,7,150,0.05,0.05,25,0,0,Synthetic,Single, 0.699 ,180.3059412
PSBOX-A,700,120,82.1,1.1,4.9,1.3,0.075517661,10.5,0.1,0.04,0.01,1977.6,0.12,3.4,TEB,1440,19.525,7,150,0.05,0.05,25,0,0,Synthetic,Single, 1.894 ,352.6359279
PSBOX-A,700,120,82.1,1.1,4.9,1.3,0.075517661,10.5,0.1,0.04,0.01,1977.6,0.12,3.4,TEB,1440,30.339,7,150,0.05,0.05,25,0,0,Synthetic,Single, 8.502 ,436.7515011
