Repository: ZeeshanHJ/Adsorption-capacity-prediction-for-ECs

# Paper title and data availability
This repository contains codes for the paper entitled " Machine-learning-based prediction and optimization of emerging contaminants' adsorption capacity on biochar materials" authored by Zeeshan Haider Jaffari, Heewon Jeong, Jaegwan Shin, Jinwoo Kwak, Changgil Son, Yong-Gu Lee, Sangwon Kim, Kangmin Chon, Kyung Hwa Cho, also known as the WEIL group at UNIST, Korea. File name "Raw_data" contains the data set of 3,757 data points used in this study to build this model. Besides, The published article can be found on

File: Raw_data.csv (part 5 of 16)
Adsorbent,Pyrolysis temperature ,Pyrolysis time,C,H,O,N,(O+N)/C,Ash,H/C,O/C,N/C,Surface area,Pore volume,Average pore size,Pollutant,Adsorption time,Initial concentration,Solution pH,RPM,Volume,Adsorbent dosage,Adsorption temperature,Ion concentration,Humic acid,Wastewater type,Adsorption type,Final concentration,Capacity
PSBOX-A,700,120,82.1,1.1,4.9,1.3,0.075517661,10.5,0.1,0.04,0.01,1977.6,0.12,3.4,TEB,1440,41.603,7,150,0.05,0.05,25,0,0,Synthetic,Single, 19.100 ,450.0513001
PSBOX-A,700,120,82.1,1.1,4.9,1.3,0.075517661,10.5,0.1,0.04,0.01,1977.6,0.12,3.4,TEB,1440,48.761,7,150,0.05,0.05,25,0,0,Synthetic,Single, 25.126 ,472.7124993
PSBOX-A,700,120,82.1,1.1,4.9,1.3,0.075517661,10.5,0.1,0.04,0.01,1977.6,0.12,3.4,TEB,1440,9.715,7,150,0.05,0.05,25,0,0,Synthetic,Single, 0.715 ,179.9988294
PSBOX-A,700,120,82.1,1.1,4.9,1.3,0.075517661,10.5,0.1,0.04,0.01,1977.6,0.12,3.4,TEB,1440,19.525,7,150,0.05,0.05,25,0,0,Synthetic,Single, 1.781 ,354.8886548
PSBOX-A,700,120,82.1,1.1,4.9,1.3,0.075517661,10.5,0.1,0.04,0.01,1977.6,0.12,3.4,TEB,1440,30.339,7,150,0.05,0.05,25,0,0,Synthetic,Single, 8.679 ,433.193205
PSBOX-A,700,120,82.1,1.1,4.9,1.3,0.075517661,10.5,0.1,0.04,0.01,1977.6,0.12,3.4,TEB,1440,41.603,7,150,0.05,0.05,25,0,0,Synthetic,Single, 17.697 ,478.126205
PSBOX-A,700,120,82.1,1.1,4.9,1.3,0.075517661,10.5,0.1,0.04,0.01,1977.6,0.12,3.4,TEB,1440,48.761,7,150,0.05,0.05,25,0,0,Synthetic,Single, 24.632 ,482.5875888
PSBOX-A,700,120,82.1,1.1,4.9,1.3,0.075517661,10.5,0.1,0.04,0.01,1977.6,0.12,3.4,TEB,1440,9.715,7,150,0.05,0.05,25,0,0,Synthetic,Single, 0.707 ,180.1523853
PSBOX-A,700,120,82.1,1.1,4.9,1.3,0.075517661,10.5,0.1,0.04,0.01,1977.6,0.12,3.4,TEB,1440,19.525,7,150,0.05,0.05,25,0,0,Synthetic,Single, 1.837 ,353.7622914
PSBOX-A,700,120,82.1,1.1,4.9,1.3,0.075517661,10.5,0.1,0.04,0.01,1977.6,0.12,3.4,TEB,1440,30.339,7,150,0.05,0.05,25,0,0,Synthetic,Single, 8.590 ,434.9723531
PSBOX-A,700,120,82.1,1.1,4.9,1.3,0.075517661,10.5,0.1,0.04,0.01,1977.6,0.12,3.4,TEB,1440,41.603,7,150,0.05,0.05,25,0,0,Synthetic,Single, 18.398 ,464.0887525
PSBOX-A,700,120,82.1,1.1,4.9,1.3,0.075517661,10.5,0.1,0.04,0.01,1977.6,0.12,3.4,TEB,1440,48.761,7,150,0.05,0.05,25,0,0,Synthetic,Single, 24.879 ,477.6500441
PSB,700,120,86.6,1.6,3.7,1.7,0.062355658,6.3,0.2,0.03,0.02,93.9,0.04,3.8,CAR,1440,10.000,3,150,0.05,0.05,25,0,0,Synthetic,Single,9.003,19.94258789
PSB,700,120,86.6,1.6,3.7,1.7,0.062355658,6.3,0.2,0.03,0.02,93.9,0.04,3.8,CAR,1440,10.000,7,150,0.05,0.05,25,0,0,Synthetic,Single,9.399,12.0256078
PSB,700,120,86.6,1.6,3.7,1.7,0.062355658,6.3,0.2,0.03,0.02,93.9,0.04,3.8,CAR,1440,10.000,11,150,0.05,0.05,25,0,0,Synthetic,Single,9.435,11.30873611
PSB,700,120,86.6,1.6,3.7,1.7,0.062355658,6.3,0.2,0.03,0.02,93.9,0.04,3.8,CAR,1440,10.000,3,150,0.05,0.05,25,0,0,Synthetic,Single,8.928,21.44326035
PSB,700,120,86.6,1.6,3.7,1.7,0.062355658,6.3,0.2,0.03,0.02,93.9,0.04,3.8,CAR,1440,10.000,7,150,0.05,0.05,25,0,0,Synthetic,Single,9.392,12.15867624
PSB,700,120,86.6,1.6,3.7,1.7,0.062355658,6.3,0.2,0.03,0.02,93.9,0.04,3.8,CAR,1440,10.000,11,150,0.05,0.05,25,0,0,Synthetic,Single,9.438,11.23884556
PSB,700,120,86.6,1.6,3.7,1.7,0.062355658,6.3,0.2,0.03,0.02,93.9,0.04,3.8,CAR,1440,10.000,3,150,0.05,0.05,25,0,0,Synthetic,Single,8.983,20.33922661
PSB,700,120,86.6,1.6,3.7,1.7,0.062355658,6.3,0.2,0.03,0.02,93.9,0.04,3.8,CAR,1440,10.000,7,150,0.05,0.05,25,0,0,Synthetic,Single,9.395,12.09214202
PSB,700,120,86.6,1.6,3.7,1.7,0.062355658,6.3,0.2,0.03,0.02,93.9,0.04,3.8,CAR,1440,10.000,11,150,0.05,0.05,25,0,0,Synthetic,Single,9.436,11.27379084
PSBOX-A,700,120,82.1,1.1,4.9,1.3,0.075517661,10.5,0.1,0.04,0.01,1977.6,0.12,3.4,CAR,1440,10.000,3,150,0.05,0.05,25,0,0,Synthetic,Single,0.300,194.0032193
PSBOX-A,700,120,82.1,1.1,4.9,1.3,0.075517661,10.5,0.1,0.04,0.01,1977.6,0.12,3.4,CAR,1440,10.000,7,150,0.05,0.05,25,0,0,Synthetic,Single,0.301,193.9899914
PSBOX-A,700,120,82.1,1.1,4.9,1.3,0.075517661,10.5,0.1,0.04,0.01,1977.6,0.12,3.4,CAR,1440,10.000,11,150,0.05,0.05,25,0,0,Synthetic,Single,0.337,193.2557458
PSBOX-A,700,120,82.1,1.1,4.9,1.3,0.075517661,10.5,0.1,0.04,0.01,1977.6,0.12,3.4,CAR,1440,10.000,3,150,0.05,0.05,25,0,0,Synthetic,Single,0.309,193.813883
PSBOX-A,700,120,82.1,1.1,4.9,1.3,0.075517661,10.5,0.1,0.04,0.01,1977.6,0.12,3.4,CAR,1440,10.000,7,150,0.05,0.05,25,0,0,Synthetic,Single,0.297,194.0665946
PSBOX-A,700,120,82.1,1.1,4.9,1.3,0.075517661,10.5,0.1,0.04,0.01,1977.6,0.12,3.4,CAR,1440,10.000,11,150,0.05,0.05,25,0,0,Synthetic,Single,0.352,192.9613763
PSBOX-A,700,120,82.1,1.1,4.9,1.3,0.075517661,10.5,0.1,0.04,0.01,1977.6,0.12,3.4,CAR,1440,10.000,3,150,0.05,0.05,25,0,0,Synthetic,Single,0.305,193.9085512
PSBOX-A,700,120,82.1,1.1,4.9,1.3,0.075517661,10.5,0.1,0.04,0.01,1977.6,0.12,3.4,CAR,1440,10.000,7,150,0.05,0.05,25,0,0,Synthetic,Single,0.299,194.028293
PSBOX-A,700,120,82.1,1.1,4.9,1.3,0.075517661,10.5,0.1,0.04,0.01,1977.6,0.12,3.4,CAR,1440,10.000,11,150,0.05,0.05,25,0,0,Synthetic,Single,0.345,193.1085611
PSBOX-A,700,120,82.1,1.1,4.9,1.3,0.075517661,10.5,0.1,0.04,0.01,1977.6,0.12,3.4,PYR,1440,10.000,3,150,0.05,0.05,25,0,0,Synthetic,Single,9.428,11.44705573
PSBOX-A,700,120,82.1,1.1,4.9,1.3,0.075517661,10.5,0.1,0.04,0.01,1977.6,0.12,3.4,PYR,1440,10.000,7,150,0.05,0.05,25,0,0,Synthetic,Single,9.726,5.47608242
PSBOX-A,700,120,82.1,1.1,4.9,1.3,0.075517661,10.5,0.1,0.04,0.01,1977.6,0.12,3.4,PYR,1440,10.000,11,150,0.05,0.05,25,0,0,Synthetic,Single,9.761,4.784259607
PSBOX-A,700,120,82.1,1.1,4.9,1.3,0.075517661,10.5,0.1,0.04,0.01,1977.6,0.12,3.4,PYR,1440,10.000,3,150,0.05,0.05,25,0,0,Synthetic,Single,9.593,8.136888092
PSBOX-A,700,120,82.1,1.1,4.9,1.3,0.075517661,10.5,0.1,0.04,0.01,1977.6,0.12,3.4,PYR,1440,10.000,7,150,0.05,0.05,25,0,0,Synthetic,Single,9.720,5.600797265
PSBOX-A,700,120,82.1,1.1,4.9,1.3,0.075517661,10.5,0.1,0.04,0.01,1977.6,0.12,3.4,PYR,1440,10.000,11,150,0.05,0.05,25,0,0,Synthetic,Single,9.705,5.904025516
PSBOX-A,700,120,82.1,1.1,4.9,1.3,0.075517661,10.5,0.1,0.04,0.01,1977.6,0.12,3.4,PYR,1440,10.000,3,150,0.05,0.05,25,0,0,Synthetic,Single,9.545,9.099704481
PSBOX-A,700,120,82.1,1.1,4.9,1.3,0.075517661,10.5,0.1,0.04,0.01,1977.6,0.12,3.4,PYR,1440,10.000,7,150,0.05,0.05,25,0,0,Synthetic,Single,9.708,5.839778475
PSBOX-A,700,120,82.1,1.1,4.9,1.3,0.075517661,10.5,0.1,0.04,0.01,1977.6,0.12,3.4,PYR,1440,10.000,11,150,0.05,0.05,25,0,0,Synthetic,Single,9.733,5.344142562
PSBOX-A,700,120,82.1,1.1,4.9,1.3,0.075517661,10.5,0.1,0.04,0.01,1977.6,0.12,3.4,PYR,1440,10.000,3,150,0.05,0.05,25,0,0,Synthetic,Single,0.904,181.9255798
PSBOX-A,700,120,82.1,1.1,4.9,1.3,0.075517661,10.5,0.1,0.04,0.01,1977.6,0.12,3.4,PYR,1440,10.000,7,150,0.05,0.05,25,0,0,Synthetic,Single,0.951,180.9856612
PSBOX-A,700,120,82.1,1.1,4.9,1.3,0.075517661,10.5,0.1,0.04,0.01,1977.6,0.12,3.4,PYR,1440,10.000,11,150,0.05,0.05,25,0,0,Synthetic,Single,0.916,181.6750386
PSBOX-A,700,120,82.1,1.1,4.9,1.3,0.075517661,10.5,0.1,0.04,0.01,1977.6,0.12,3.4,PYR,1440,10.000,3,150,0.05,0.05,25,0,0,Synthetic,Single,0.901,181.9871592
PSBOX-A,700,120,82.1,1.1,4.9,1.3,0.075517661,10.5,0.1,0.04,0.01,1977.6,0.12,3.4,PYR,1440,10.000,7,150,0.05,0.05,25,0,0,Synthetic,Single,0.938,181.2464286
PSBOX-A,700,120,82.1,1.1,4.9,1.3,0.075517661,10.5,0.1,0.04,0.01,1977.6,0.12,3.4,PYR,1440,10.000,11,150,0.05,0.05,25,0,0,Synthetic,Single,0.905,181.9093513
PSBOX-A,700,120,82.1,1.1,4.9,1.3,0.075517661,10.5,0.1,0.04,0.01,1977.6,0.12,3.4,PYR,1440,10.000,3,150,0.05,0.05,25,0,0,Synthetic,Single,0.902,181.9563695
PSBOX-A,700,120,82.1,1.1,4.9,1.3,0.075517661,10.5,0.1,0.04,0.01,1977.6,0.12,3.4,PYR,1440,10.000,7,150,0.05,0.05,25,0,0,Synthetic,Single,0.944,181.1160449
PSBOX-A,700,120,82.1,1.1,4.9,1.3,0.075517661,10.5,0.1,0.04,0.01,1977.6,0.12,3.4,PYR,1440,10.000,11,150,0.05,0.05,25,0,0,Synthetic,Single,0.910,181.7921949
PSBOX-A,700,120,82.1,1.1,4.9,1.3,0.075517661,10.5,0.1,0.04,0.01,1977.6,0.12,3.4,TEB,1440,10.000,3,150,0.05,0.05,25,0,0,Synthetic,Single,9.661,6.786523258
PSBOX-A,700,120,82.1,1.1,4.9,1.3,0.075517661,10.5,0.1,0.04,0.01,1977.6,0.12,3.4,TEB,1440,10.000,7,150,0.05,0.05,25,0,0,Synthetic,Single,9.655,6.896568699
PSBOX-A,700,120,82.1,1.1,4.9,1.3,0.075517661,10.5,0.1,0.04,0.01,1977.6,0.12,3.4,TEB,1440,10.000,11,150,0.05,0.05,25,0,0,Synthetic,Single,9.628,7.444193475
PSBOX-A,700,120,82.1,1.1,4.9,1.3,0.075517661,10.5,0.1,0.04,0.01,1977.6,0.12,3.4,TEB,1440,10.000,3,150,0.05,0.05,25,0,0,Synthetic,Single,9.616,7.686219089
PSBOX-A,700,120,82.1,1.1,4.9,1.3,0.075517661,10.5,0.1,0.04,0.01,1977.6,0.12,3.4,TEB,1440,10.000,7,150,0.05,0.05,25,0,0,Synthetic,Single,9.626,7.483601639
PSBOX-A,700,120,82.1,1.1,4.9,1.3,0.075517661,10.5,0.1,0.04,0.01,1977.6,0.12,3.4,TEB,1440,10.000,11,150,0.05,0.05,25,0,0,Synthetic,Single,9.667,6.653055984
PSBOX-A,700,120,82.1,1.1,4.9,1.3,0.075517661,10.5,0.1,0.04,0.01,1977.6,0.12,3.4,TEB,1440,10.000,3,150,0.05,0.05,25,0,0,Synthetic,Single,9.475,10.50799238
PSBOX-A,700,120,82.1,1.1,4.9,1.3,0.075517661,10.5,0.1,0.04,0.01,1977.6,0.12,3.4,TEB,1440,10.000,7,150,0.05,0.05,25,0,0,Synthetic,Single,9.594,8.123426649
PSBOX-A,700,120,82.1,1.1,4.9,1.3,0.075517661,10.5,0.1,0.04,0.01,1977.6,0.12,3.4,TEB,1440,10.000,11,150,0.05,0.05,25,0,0,Synthetic,Single,9.648,7.048624729
PSBOX-A,700,120,82.1,1.1,4.9,1.3,0.075517661,10.5,0.1,0.04,0.01,1977.6,0.12,3.4,TEB,1440,10.000,3,150,0.05,0.05,25,0,0,Synthetic,Single,0.566,188.6737911
PSBOX-A,700,120,82.1,1.1,4.9,1.3,0.075517661,10.5,0.1,0.04,0.01,1977.6,0.12,3.4,TEB,1440,10.000,7,150,0.05,0.05,25,0,0,Synthetic,Single,0.647,187.0699531
PSBOX-A,700,120,82.1,1.1,4.9,1.3,0.075517661,10.5,0.1,0.04,0.01,1977.6,0.12,3.4,TEB,1440,10.000,11,150,0.05,0.05,25,0,0,Synthetic,Single,0.691,186.1866154
PSBOX-A,700,120,82.1,1.1,4.9,1.3,0.075517661,10.5,0.1,0.04,0.01,1977.6,0.12,3.4,TEB,1440,10.000,3,150,0.05,0.05,25,0,0,Synthetic,Single,0.562,188.7537227
PSBOX-A,700,120,82.1,1.1,4.9,1.3,0.075517661,10.5,0.1,0.04,0.01,1977.6,0.12,3.4,TEB,1440,10.000,7,150,0.05,0.05,25,0,0,Synthetic,Single,0.629,187.4264855
PSBOX-A,700,120,82.1,1.1,4.9,1.3,0.075517661,10.5,0.1,0.04,0.01,1977.6,0.12,3.4,TEB,1440,10.000,11,150,0.05,0.05,25,0,0,Synthetic,Single,0.655,186.9089745
PSBOX-A,700,120,82.1,1.1,4.9,1.3,0.075517661,10.5,0.1,0.04,0.01,1977.6,0.12,3.4,TEB,1440,10.000,3,150,0.05,0.05,25,0,0,Synthetic,Single,0.564,188.7137569
PSBOX-A,700,120,82.1,1.1,4.9,1.3,0.075517661,10.5,0.1,0.04,0.01,1977.6,0.12,3.4,TEB,1440,10.000,7,150,0.05,0.05,25,0,0,Synthetic,Single,0.638,187.2482193
PSBOX-A,700,120,82.1,1.1,4.9,1.3,0.075517661,10.5,0.1,0.04,0.01,1977.6,0.12,3.4,TEB,1440,10.000,11,150,0.05,0.05,25,0,0,Synthetic,Single,0.673,186.547795
PSB,700,120,86.6,1.6,3.7,1.7,0.062355658,6.3,0.2,0.03,0.02,93.9,0.04,3.8,CAR,1440,10.000,7,150,0.05,0.05,15,0,0,Synthetic,Single,9.517,9.664551044
PSB,700,120,86.6,1.6,3.7,1.7,0.062355658,6.3,0.2,0.03,0.02,93.9,0.04,3.8,CAR,1440,10.000,7,150,0.05,0.05,25,0,0,Synthetic,Single,9.219,15.62052281
PSB,700,120,86.6,1.6,3.7,1.7,0.062355658,6.3,0.2,0.03,0.02,93.9,0.04,3.8,CAR,1440,10.000,7,150,0.05,0.05,35,0,0,Synthetic,Single,9.040,19.19136433
PSB,700,120,86.6,1.6,3.7,1.7,0.062355658,6.3,0.2,0.03,0.02,93.9,0.04,3.8,CAR,1440,10.000,7,150,0.05,0.05,15,0,0,Synthetic,Single,9.438,11.2352859
PSB,700,120,86.6,1.6,3.7,1.7,0.062355658,6.3,0.2,0.03,0.02,93.9,0.04,3.8,CAR,1440,10.000,7,150,0.05,0.05,25,0,0,Synthetic,Single,9.232,15.35604589
PSB,700,120,86.6,1.6,3.7,1.7,0.062355658,6.3,0.2,0.03,0.02,93.9,0.04,3.8,CAR,1440,10.000,7,150,0.05,0.05,35,0,0,Synthetic,Single,9.070,18.59850869
PSB,700,120,86.6,1.6,3.7,1.7,0.062355658,6.3,0.2,0.03,0.02,93.9,0.04,3.8,CAR,1440,10.000,7,150,0.05,0.05,15,0,0,Synthetic,Single,9.478,10.44991847
PSB,700,120,86.6,1.6,3.7,1.7,0.062355658,6.3,0.2,0.03,0.02,93.9,0.04,3.8,CAR,1440,10.000,7,150,0.05,0.05,25,0,0,Synthetic,Single,9.226,15.48828435
PSB,700,120,86.6,1.6,3.7,1.7,0.062355658,6.3,0.2,0.03,0.02,93.9,0.04,3.8,CAR,1440,10.000,7,150,0.05,0.05,35,0,0,Synthetic,Single,9.055,18.89493651
PSBOX-A,700,120,82.1,1.1,4.9,1.3,0.075517661,10.5,0.1,0.04,0.01,1977.6,0.12,3.4,CAR,1440,10.000,7,150,0.05,0.05,15,0,0,Synthetic,Single,0.321,193.5705499
PSBOX-A,700,120,82.1,1.1,4.9,1.3,0.075517661,10.5,0.1,0.04,0.01,1977.6,0.12,3.4,CAR,1440,10.000,7,150,0.05,0.05,25,0,0,Synthetic,Single,0.266,194.6766359
PSBOX-A,700,120,82.1,1.1,4.9,1.3,0.075517661,10.5,0.1,0.04,0.01,1977.6,0.12,3.4,CAR,1440,10.000,7,150,0.05,0.05,35,0,0,Synthetic,Single,0.168,196.6378371
PSBOX-A,700,120,82.1,1.1,4.9,1.3,0.075517661,10.5,0.1,0.04,0.01,1977.6,0.12,3.4,CAR,1440,10.000,7,150,0.05,0.05,15,0,0,Synthetic,Single,0.323,193.5455536
PSBOX-A,700,120,82.1,1.1,4.9,1.3,0.075517661,10.5,0.1,0.04,0.01,1977.6,0.12,3.4,CAR,1440,10.000,7,150,0.05,0.05,25,0,0,Synthetic,Single,0.262,194.7548501
PSBOX-A,700,120,82.1,1.1,4.9,1.3,0.075517661,10.5,0.1,0.04,0.01,1977.6,0.12,3.4,CAR,1440,10.000,7,150,0.05,0.05,35,0,0,Synthetic,Single,0.162,196.7515299
PSBOX-A,700,120,82.1,1.1,4.9,1.3,0.075517661,10.5,0.1,0.04,0.01,1977.6,0.12,3.4,CAR,1440,10.000,7,150,0.05,0.05,15,0,0,Synthetic,Single,0.322,193.5580517
PSBOX-A,700,120,82.1,1.1,4.9,1.3,0.075517661,10.5,0.1,0.04,0.01,1977.6,0.12,3.4,CAR,1440,10.000,7,150,0.05,0.05,25,0,0,Synthetic,Single,0.264,194.715743
PSBOX-A,700,120,82.1,1.1,4.9,1.3,0.075517661,10.5,0.1,0.04,0.01,1977.6,0.12,3.4,CAR,1440,10.000,7,150,0.05,0.05,35,0,0,Synthetic,Single,0.165,196.6946835
PSBOX-A,700,120,82.1,1.1,4.9,1.3,0.075517661,10.5,0.1,0.04,0.01,1977.6,0.12,3.4,PYR,1440,10.000,7,150,0.05,0.05,15,0,0,Synthetic,Single,9.819,3.621715662
PSBOX-A,700,120,82.1,1.1,4.9,1.3,0.075517661,10.5,0.1,0.04,0.01,1977.6,0.12,3.4,PYR,1440,10.000,7,150,0.05,0.05,25,0,0,Synthetic,Single,9.681,6.378704728
PSBOX-A,700,120,82.1,1.1,4.9,1.3,0.075517661,10.5,0.1,0.04,0.01,1977.6,0.12,3.4,PYR,1440,10.000,7,150,0.05,0.05,35,0,0,Synthetic,Single,9.595,8.109733024
PSBOX-A,700,120,82.1,1.1,4.9,1.3,0.075517661,10.5,0.1,0.04,0.01,1977.6,0.12,3.4,PYR,1440,10.000,7,150,0.05,0.05,15,0,0,Synthetic,Single,9.828,3.444663377
PSBOX-A,700,120,82.1,1.1,4.9,1.3,0.075517661,10.5,0.1,0.04,0.01,1977.6,0.12,3.4,PYR,1440,10.000,7,150,0.05,0.05,25,0,0,Synthetic,Single,9.714,5.722332188
PSBOX-A,700,120,82.1,1.1,4.9,1.3,0.075517661,10.5,0.1,0.04,0.01,1977.6,0.12,3.4,PYR,1440,10.000,7,150,0.05,0.05,35,0,0,Synthetic,Single,9.603,7.932680739
PSBOX-A,700,120,82.1,1.1,4.9,1.3,0.075517661,10.5,0.1,0.04,0.01,1977.6,0.12,3.4,PYR,1440,10.000,7,150,0.05,0.05,15,0,0,Synthetic,Single,9.823,3.533189519
PSBOX-A,700,120,82.1,1.1,4.9,1.3,0.075517661,10.5,0.1,0.04,0.01,1977.6,0.12,3.4,PYR,1440,10.000,7,150,0.05,0.05,25,0,0,Synthetic,Single,9.697,6.050518458
PSBOX-A,700,120,82.1,1.1,4.9,1.3,0.075517661,10.5,0.1,0.04,0.01,1977.6,0.12,3.4,PYR,1440,10.000,7,150,0.05,0.05,35,0,0,Synthetic,Single,9.599,8.021206882
PSBOX-A,700,120,82.1,1.1,4.9,1.3,0.075517661,10.5,0.1,0.04,0.01,1977.6,0.12,3.4,PYR,1440,10.000,7,150,0.05,0.05,15,0,0,Synthetic,Single,1.117,177.6582773
PSBOX-A,700,120,82.1,1.1,4.9,1.3,0.075517661,10.5,0.1,0.04,0.01,1977.6,0.12,3.4,PYR,1440,10.000,7,150,0.05,0.05,25,0,0,Synthetic,Single,0.941,181.1705997
PSBOX-A,700,120,82.1,1.1,4.9,1.3,0.075517661,10.5,0.1,0.04,0.01,1977.6,0.12,3.4,PYR,1440,10.000,7,150,0.05,0.05,35,0,0,Synthetic,Single,0.811,183.7841966
PSBOX-A,700,120,82.1,1.1,4.9,1.3,0.075517661,10.5,0.1,0.04,0.01,1977.6,0.12,3.4,PYR,1440,10.000,7,150,0.05,0.05,15,0,0,Synthetic,Single,1.121,177.5799614
PSBOX-A,700,120,82.1,1.1,4.9,1.3,0.075517661,10.5,0.1,0.04,0.01,1977.6,0.12,3.4,PYR,1440,10.000,7,150,0.05,0.05,25,0,0,Synthetic,Single,0.928,181.433822
PSBOX-A,700,120,82.1,1.1,4.9,1.3,0.075517661,10.5,0.1,0.04,0.01,1977.6,0.12,3.4,PYR,1440,10.000,7,150,0.05,0.05,35,0,0,Synthetic,Single,0.792,184.1544581
PSBOX-A,700,120,82.1,1.1,4.9,1.3,0.075517661,10.5,0.1,0.04,0.01,1977.6,0.12,3.4,PYR,1440,10.000,7,150,0.05,0.05,15,0,0,Synthetic,Single,1.119,177.6191194
PSBOX-A,700,120,82.1,1.1,4.9,1.3,0.075517661,10.5,0.1,0.04,0.01,1977.6,0.12,3.4,PYR,1440,10.000,7,150,0.05,0.05,25,0,0,Synthetic,Single,0.935,181.3022108
PSBOX-A,700,120,82.1,1.1,4.9,1.3,0.075517661,10.5,0.1,0.04,0.01,1977.6,0.12,3.4,PYR,1440,10.000,7,150,0.05,0.05,35,0,0,Synthetic,Single,0.802,183.9693274
PSBOX-A,700,120,82.1,1.1,4.9,1.3,0.075517661,10.5,0.1,0.04,0.01,1977.6,0.12,3.4,TEB,1440,10.000,7,150,0.05,0.05,15,0,0,Synthetic,Single,9.668,6.648057594
PSBOX-A,700,120,82.1,1.1,4.9,1.3,0.075517661,10.5,0.1,0.04,0.01,1977.6,0.12,3.4,TEB,1440,10.000,7,150,0.05,0.05,25,0,0,Synthetic,Single,9.471,10.58169603
PSBOX-A,700,120,82.1,1.1,4.9,1.3,0.075517661,10.5,0.1,0.04,0.01,1977.6,0.12,3.4,TEB,1440,10.000,7,150,0.05,0.05,35,0,0,Synthetic,Single,9.370,12.60585909
PSBOX-A,700,120,82.1,1.1,4.9,1.3,0.075517661,10.5,0.1,0.04,0.01,1977.6,0.12,3.4,TEB,1440,10.000,7,150,0.05,0.05,15,0,0,Synthetic,Single,9.662,6.757159834
PSBOX-A,700,120,82.1,1.1,4.9,1.3,0.075517661,10.5,0.1,0.04,0.01,1977.6,0.12,3.4,TEB,1440,10.000,7,150,0.05,0.05,25,0,0,Synthetic,Single,9.497,10.06858038
PSBOX-A,700,120,82.1,1.1,4.9,1.3,0.075517661,10.5,0.1,0.04,0.01,1977.6,0.12,3.4,TEB,1440,10.000,7,150,0.05,0.05,35,0,0,Synthetic,Single,9.401,11.97023615
PSBOX-A,700,120,82.1,1.1,4.9,1.3,0.075517661,10.5,0.1,0.04,0.01,1977.6,0.12,3.4,TEB,1440,10.000,7,150,0.05,0.05,15,0,0,Synthetic,Single,9.665,6.702608714
PSBOX-A,700,120,82.1,1.1,4.9,1.3,0.075517661,10.5,0.1,0.04,0.01,1977.6,0.12,3.4,TEB,1440,10.000,7,150,0.05,0.05,25,0,0,Synthetic,Single,9.484,10.32513821
PSBOX-A,700,120,82.1,1.1,4.9,1.3,0.075517661,10.5,0.1,0.04,0.01,1977.6,0.12,3.4,TEB,1440,10.000,7,150,0.05,0.05,35,0,0,Synthetic,Single,9.386,12.28804762
PSBOX-A,700,120,82.1,1.1,4.9,1.3,0.075517661,10.5,0.1,0.04,0.01,1977.6,0.12,3.4,TEB,1440,10.000,7,150,0.05,0.05,15,0,0,Synthetic,Single,0.653,186.9341099
PSBOX-A,700,120,82.1,1.1,4.9,1.3,0.075517661,10.5,0.1,0.04,0.01,1977.6,0.12,3.4,TEB,1440,10.000,7,150,0.05,0.05,25,0,0,Synthetic,Single,0.564,188.716982
PSBOX-A,700,120,82.1,1.1,4.9,1.3,0.075517661,10.5,0.1,0.04,0.01,1977.6,0.12,3.4,TEB,1440,10.000,7,150,0.05,0.05,35,0,0,Synthetic,Single,0.476,190.4898003
PSBOX-A,700,120,82.1,1.1,4.9,1.3,0.075517661,10.5,0.1,0.04,0.01,1977.6,0.12,3.4,TEB,1440,10.000,7,150,0.05,0.05,15,0,0,Synthetic,Single,0.672,186.5583961
PSBOX-A,700,120,82.1,1.1,4.9,1.3,0.075517661,10.5,0.1,0.04,0.01,1977.6,0.12,3.4,TEB,1440,10.000,7,150,0.05,0.05,25,0,0,Synthetic,Single,0.560,188.79704
PSBOX-A,700,120,82.1,1.1,4.9,1.3,0.075517661,10.5,0.1,0.04,0.01,1977.6,0.12,3.4,TEB,1440,10.000,7,150,0.05,0.05,35,0,0,Synthetic,Single,0.475,190.4950134
PSBOX-A,700,120,82.1,1.1,4.9,1.3,0.075517661,10.5,0.1,0.04,0.01,1977.6,0.12,3.4,TEB,1440,10.000,7,150,0.05,0.05,15,0,0,Synthetic,Single,0.663,186.746253
PSBOX-A,700,120,82.1,1.1,4.9,1.3,0.075517661,10.5,0.1,0.04,0.01,1977.6,0.12,3.4,TEB,1440,10.000,7,150,0.05,0.05,25,0,0,Synthetic,Single,0.562,188.757011
PSBOX-A,700,120,82.1,1.1,4.9,1.3,0.075517661,10.5,0.1,0.04,0.01,1977.6,0.12,3.4,TEB,1440,10.000,7,150,0.05,0.05,35,0,0,Synthetic,Single,0.475,190.4924069
PSB,700,120,86.6,1.6,3.7,1.7,0.062355658,6.3,0.2,0.03,0.02,93.9,0.04,3.8,CAR,1440,10.000,7,150,0.05,0.05,25,0,5,Synthetic,Single,9.219,15.62052281
PSB,700,120,86.6,1.6,3.7,1.7,0.062355658,6.3,0.2,0.03,0.02,93.9,0.04,3.8,CAR,1440,10.000,7,150,0.05,0.05,25,0,5,Synthetic,Single,9.232,15.35604589
PSB,700,120,86.6,1.6,3.7,1.7,0.062355658,6.3,0.2,0.03,0.02,93.9,0.04,3.8,CAR,1440,10.000,7,150,0.05,0.05,25,0,5,Synthetic,Single,9.243,15.13954573
PSBOX-A,700,120,82.1,1.1,4.9,1.3,0.075517661,10.5,0.1,0.04,0.01,1977.6,0.12,3.4,CAR,1440,10.000,7,150,0.05,0.05,25,0,5,Synthetic,Single,0.270,194.608904
PSBOX-A,700,120,82.1,1.1,4.9,1.3,0.075517661,10.5,0.1,0.04,0.01,1977.6,0.12,3.4,CAR,1440,10.000,7,150,0.05,0.05,25,0,5,Synthetic,Single,0.256,194.8719698
PSBOX-A,700,120,82.1,1.1,4.9,1.3,0.075517661,10.5,0.1,0.04,0.01,1977.6,0.12,3.4,CAR,1440,10.000,7,150,0.05,0.05,25,0,5,Synthetic,Single,0.264,194.7240079
PSB,700,120,86.6,1.6,3.7,1.7,0.062355658,6.3,0.2,0.03,0.02,93.9,0.04,3.8,PYR,1440,10.000,7,150,0.05,0.05,25,0,5,Synthetic,Single,9.595,8.109733024
PSB,700,120,86.6,1.6,3.7,1.7,0.062355658,6.3,0.2,0.03,0.02,93.9,0.04,3.8,PYR,1440,10.000,7,150,0.05,0.05,25,0,5,Synthetic,Single,9.603,7.932680739
PSB,700,120,86.6,1.6,3.7,1.7,0.062355658,6.3,0.2,0.03,0.02,93.9,0.04,3.8,PYR,1440,10.000,7,150,0.05,0.05,25,0,5,Synthetic,Single,9.601,7.980702525
PSBOX-A,700,120,82.1,1.1,4.9,1.3,0.075517661,10.5,0.1,0.04,0.01,1977.6,0.12,3.4,PYR,1440,10.000,7,150,0.05,0.05,25,0,5,Synthetic,Single,1.039,179.2133754
PSBOX-A,700,120,82.1,1.1,4.9,1.3,0.075517661,10.5,0.1,0.04,0.01,1977.6,0.12,3.4,PYR,1440,10.000,7,150,0.05,0.05,25,0,5,Synthetic,Single,1.060,178.7973362
PSBOX-A,700,120,82.1,1.1,4.9,1.3,0.075517661,10.5,0.1,0.04,0.01,1977.6,0.12,3.4,PYR,1440,10.000,7,150,0.05,0.05,25,0,5,Synthetic,Single,1.057,178.8639832
PSB,700,120,86.6,1.6,3.7,1.7,0.062355658,6.3,0.2,0.03,0.02,93.9,0.04,3.8,TEB,1440,10.000,7,150,0.05,0.05,25,0,5,Synthetic,Single,9.565,8.700179581
PSB,700,120,86.6,1.6,3.7,1.7,0.062355658,6.3,0.2,0.03,0.02,93.9,0.04,3.8,TEB,1440,10.000,7,150,0.05,0.05,25,0,5,Synthetic,Single,9.591,8.180660073
PSB,700,120,86.6,1.6,3.7,1.7,0.062355658,6.3,0.2,0.03,0.02,93.9,0.04,3.8,TEB,1440,10.000,7,150,0.05,0.05,25,0,5,Synthetic,Single,9.571,8.576143356
PSBOX-A,700,120,82.1,1.1,4.9,1.3,0.075517661,10.5,0.1,0.04,0.01,1977.6,0.12,3.4,TEB,1440,10.000,7,150,0.05,0.05,25,0,5,Synthetic,Single,0.603,187.931394
PSBOX-A,700,120,82.1,1.1,4.9,1.3,0.075517661,10.5,0.1,0.04,0.01,1977.6,0.12,3.4,TEB,1440,10.000,7,150,0.05,0.05,25,0,5,Synthetic,Single,0.578,188.4467664
PSBOX-A,700,120,82.1,1.1,4.9,1.3,0.075517661,10.5,0.1,0.04,0.01,1977.6,0.12,3.4,TEB,1440,10.000,7,150,0.05,0.05,25,0,5,Synthetic,Single,0.584,188.3246152
PSB,700,120,86.6,1.6,3.7,1.7,0.062355658,6.3,0.2,0.03,0.02,93.9,0.04,3.8,CAR,1440,10.640,7,150,0.05,0.05,25,0,0,Synthetic,Single, 9.564 ,21.52557736
PSB,700,120,86.6,1.6,3.7,1.7,0.062355658,6.3,0.2,0.03,0.02,93.9,0.04,3.8,CAR,1440,10.640,7,150,0.05,0.05,25,0.025,0,Synthetic,Single, 9.512 ,22.56252039
PSB,700,120,86.6,1.6,3.7,1.7,0.062355658,6.3,0.2,0.03,0.02,93.9,0.04,3.8,CAR,1440,10.640,7,150,0.05,0.05,25,0.5,0,Synthetic,Single, 9.281 ,27.18703634
PSB,700,120,86.6,1.6,3.7,1.7,0.062355658,6.3,0.2,0.03,0.02,93.9,0.04,3.8,CAR,1440,10.640,7,150,0.05,0.05,25,0.75,0,Synthetic,Single, 9.243 ,27.94579481
PSB,700,120,86.6,1.6,3.7,1.7,0.062355658,6.3,0.2,0.03,0.02,93.9,0.04,3.8,CAR,1440,10.640,7,150,0.05,0.05,25,0.1,0,Synthetic,Single, 9.222 ,28.35903999
PSB,700,120,86.6,1.6,3.7,1.7,0.062355658,6.3,0.2,0.03,0.02,93.9,0.04,3.8,CAR,1440,10.640,7,150,0.05,0.05,25,0,0,Synthetic,Single, 9.556 ,21.68543269
PSB,700,120,86.6,1.6,3.7,1.7,0.062355658,6.3,0.2,0.03,0.02,93.9,0.04,3.8,CAR,1440,10.640,7,150,0.05,0.05,25,0.025,0,Synthetic,Single, 9.532 ,22.15713695
PSB,700,120,86.6,1.6,3.7,1.7,0.062355658,6.3,0.2,0.03,0.02,93.9,0.04,3.8,CAR,1440,10.640,7,150,0.05,0.05,25,0.5,0,Synthetic,Single, 9.291 ,26.97497101
PSB,700,120,86.6,1.6,3.7,1.7,0.062355658,6.3,0.2,0.03,0.02,93.9,0.04,3.8,CAR,1440,10.640,7,150,0.05,0.05,25,0.75,0,Synthetic,Single, 9.254 ,27.71417592
PSB,700,120,86.6,1.6,3.7,1.7,0.062355658,6.3,0.2,0.03,0.02,93.9,0.04,3.8,CAR,1440,10.640,7,150,0.05,0.05,25,0.1,0,Synthetic,Single, 9.211 ,28.58703038
PSB,700,120,86.6,1.6,3.7,1.7,0.062355658,6.3,0.2,0.03,0.02,93.9,0.04,3.8,CAR,1440,10.640,7,150,0.05,0.05,25,0,0,Synthetic,Single, 9.561 ,21.58524593
PSB,700,120,86.6,1.6,3.7,1.7,0.062355658,6.3,0.2,0.03,0.02,93.9,0.04,3.8,CAR,1440,10.640,7,150,0.05,0.05,25,0.025,0,Synthetic,Single, 9.526 ,22.28635166
PSB,700,120,86.6,1.6,3.7,1.7,0.062355658,6.3,0.2,0.03,0.02,93.9,0.04,3.8,CAR,1440,10.640,7,150,0.05,0.05,25,0.5,0,Synthetic,Single, 9.282 ,27.15357356
PSB,700,120,86.6,1.6,3.7,1.7,0.062355658,6.3,0.2,0.03,0.02,93.9,0.04,3.8,CAR,1440,10.640,7,150,0.05,0.05,25,0.75,0,Synthetic,Single, 9.244 ,27.91354152
PSB,700,120,86.6,1.6,3.7,1.7,0.062355658,6.3,0.2,0.03,0.02,93.9,0.04,3.8,CAR,1440,10.640,7,150,0.05,0.05,25,0.1,0,Synthetic,Single, 9.215 ,28.49793068
PSBOX-A,700,120,82.1,1.1,4.9,1.3,0.075517661,10.5,0.1,0.04,0.01,1977.6,0.12,3.4,CAR,1440,10.640,7,150,0.05,0.05,25,0,0,Synthetic,Single, 0.266 ,207.4766359
PSBOX-A,700,120,82.1,1.1,4.9,1.3,0.075517661,10.5,0.1,0.04,0.01,1977.6,0.12,3.4,CAR,1440,10.640,7,150,0.05,0.05,25,0.025,0,Synthetic,Single, 0.217 ,208.4690291
PSBOX-A,700,120,82.1,1.1,4.9,1.3,0.075517661,10.5,0.1,0.04,0.01,1977.6,0.12,3.4,CAR,1440,10.640,7,150,0.05,0.05,25,0.5,0,Synthetic,Single, 0.159 ,209.6289378
PSBOX-A,700,120,82.1,1.1,4.9,1.3,0.075517661,10.5,0.1,0.04,0.01,1977.6,0.12,3.4,CAR,1440,10.640,7,150,0.05,0.05,25,0.75,0,Synthetic,Single, 0.145 ,209.8996637
PSBOX-A,700,120,82.1,1.1,4.9,1.3,0.075517661,10.5,0.1,0.04,0.01,1977.6,0.12,3.4,CAR,1440,10.640,7,150,0.05,0.05,25,0.1,0,Synthetic,Single, 0.135 ,210.0915708
PSBOX-A,700,120,82.1,1.1,4.9,1.3,0.075517661,10.5,0.1,0.04,0.01,1977.6,0.12,3.4,CAR,1440,10.640,7,150,0.05,0.05,25,0,0,Synthetic,Single, 0.262 ,207.5548501
PSBOX-A,700,120,82.1,1.1,4.9,1.3,0.075517661,10.5,0.1,0.04,0.01,1977.6,0.12,3.4,CAR,1440,10.640,7,150,0.05,0.05,25,0.025,0,Synthetic,Single, 0.212 ,208.5561129
PSBOX-A,700,120,82.1,1.1,4.9,1.3,0.075517661,10.5,0.1,0.04,0.01,1977.6,0.12,3.4,CAR,1440,10.640,7,150,0.05,0.05,25,0.5,0,Synthetic,Single, 0.161 ,209.5747119
PSBOX-A,700,120,82.1,1.1,4.9,1.3,0.075517661,10.5,0.1,0.04,0.01,1977.6,0.12,3.4,CAR,1440,10.640,7,150,0.05,0.05,25,0.75,0,Synthetic,Single, 0.140 ,210.0079138
PSBOX-A,700,120,82.1,1.1,4.9,1.3,0.075517661,10.5,0.1,0.04,0.01,1977.6,0.12,3.4,CAR,1440,10.640,7,150,0.05,0.05,25,0.1,0,Synthetic,Single, 0.131 ,210.1800657
PSBOX-A,700,120,82.1,1.1,4.9,1.3,0.075517661,10.5,0.1,0.04,0.01,1977.6,0.12,3.4,CAR,1440,10.640,7,150,0.05,0.05,25,0,0,Synthetic,Single, 0.264 ,207.5193715
PSBOX-A,700,120,82.1,1.1,4.9,1.3,0.075517661,10.5,0.1,0.04,0.01,1977.6,0.12,3.4,CAR,1440,10.640,7,150,0.05,0.05,25,0.025,0,Synthetic,Single, 0.217 ,208.4581436
PSBOX-A,700,120,82.1,1.1,4.9,1.3,0.075517661,10.5,0.1,0.04,0.01,1977.6,0.12,3.4,CAR,1440,10.640,7,150,0.05,0.05,25,0.5,0,Synthetic,Single, 0.159 ,209.6107953
PSBOX-A,700,120,82.1,1.1,4.9,1.3,0.075517661,10.5,0.1,0.04,0.01,1977.6,0.12,3.4,CAR,1440,10.640,7,150,0.05,0.05,25,0.75,0,Synthetic,Single, 0.143 ,209.946431
PSBOX-A,700,120,82.1,1.1,4.9,1.3,0.075517661,10.5,0.1,0.04,0.01,1977.6,0.12,3.4,CAR,1440,10.640,7,150,0.05,0.05,25,0.1,0,Synthetic,Single, 0.132 ,210.1556742
PSB,700,120,86.6,1.6,3.7,1.7,0.062355658,6.3,0.2,0.03,0.02,93.9,0.04,3.8,PYR,1440,10.640,7,150,0.05,0.05,25,0,0,Synthetic,Single, 9.793 ,16.93469605
PSB,700,120,86.6,1.6,3.7,1.7,0.062355658,6.3,0.2,0.03,0.02,93.9,0.04,3.8,PYR,1440,10.640,7,150,0.05,0.05,25,0.025,0,Synthetic,Single, 9.694 ,18.92580495
PSB,700,120,86.6,1.6,3.7,1.7,0.062355658,6.3,0.2,0.03,0.02,93.9,0.04,3.8,PYR,1440,10.640,7,150,0.05,0.05,25,0.5,0,Synthetic,Single, 9.355 ,25.70405757
PSB,700,120,86.6,1.6,3.7,1.7,0.062355658,6.3,0.2,0.03,0.02,93.9,0.04,3.8,PYR,1440,10.640,7,150,0.05,0.05,25,0.75,0,Synthetic,Single, 9.307 ,26.66359568
PSB,700,120,86.6,1.6,3.7,1.7,0.062355658,6.3,0.2,0.03,0.02,93.9,0.04,3.8,PYR,1440,10.640,7,150,0.05,0.05,25,0.1,0,Synthetic,Single, 9.274 ,27.32333424
PSB,700,120,86.6,1.6,3.7,1.7,0.062355658,6.3,0.2,0.03,0.02,93.9,0.04,3.8,PYR,1440,10.640,7,150,0.05,0.05,25,0,0,Synthetic,Single, 9.781 ,17.17592698
PSB,700,120,86.6,1.6,3.7,1.7,0.062355658,6.3,0.2,0.03,0.02,93.9,0.04,3.8,PYR,1440,10.640,7,150,0.05,0.05,25,0.025,0,Synthetic,Single, 9.718 ,18.43122544
PSB,700,120,86.6,1.6,3.7,1.7,0.062355658,6.3,0.2,0.03,0.02,93.9,0.04,3.8,PYR,1440,10.640,7,150,0.05,0.05,25,0.5,0,Synthetic,Single, 9.438 ,24.04506195
PSB,700,120,86.6,1.6,3.7,1.7,0.062355658,6.3,0.2,0.03,0.02,93.9,0.04,3.8,PYR,1440,10.640,7,150,0.05,0.05,25,0.75,0,Synthetic,Single, 9.309 ,26.62477433
PSB,700,120,86.6,1.6,3.7,1.7,0.062355658,6.3,0.2,0.03,0.02,93.9,0.04,3.8,PYR,1440,10.640,7,150,0.05,0.05,25,0.1,0,Synthetic,Single, 9.323 ,26.34763926
PSB,700,120,86.6,1.6,3.7,1.7,0.062355658,6.3,0.2,0.03,0.02,93.9,0.04,3.8,PYR,1440,10.640,7,150,0.05,0.05,25,0,0,Synthetic,Single, 9.780 ,17.19657186
PSB,700,120,86.6,1.6,3.7,1.7,0.062355658,6.3,0.2,0.03,0.02,93.9,0.04,3.8,PYR,1440,10.640,7,150,0.05,0.05,25,0.025,0,Synthetic,Single, 9.708 ,18.63812304
PSB,700,120,86.6,1.6,3.7,1.7,0.062355658,6.3,0.2,0.03,0.02,93.9,0.04,3.8,PYR,1440,10.640,7,150,0.05,0.05,25,0.5,0,Synthetic,Single, 9.393 ,24.9350358
PSB,700,120,86.6,1.6,3.7,1.7,0.062355658,6.3,0.2,0.03,0.02,93.9,0.04,3.8,PYR,1440,10.640,7,150,0.05,0.05,25,0.75,0,Synthetic,Single, 9.316 ,26.48250418
PSB,700,120,86.6,1.6,3.7,1.7,0.062355658,6.3,0.2,0.03,0.02,93.9,0.04,3.8,PYR,1440,10.640,7,150,0.05,0.05,25,0.1,0,Synthetic,Single, 9.299 ,26.82538871
PSBOX-A,700,120,82.1,1.1,4.9,1.3,0.075517661,10.5,0.1,0.04,0.01,1977.6,0.12,3.4,PYR,1440,10.640,7,150,0.05,0.05,25,0,0,Synthetic,Single, 0.941 ,193.9705997
PSBOX-A,700,120,82.1,1.1,4.9,1.3,0.075517661,10.5,0.1,0.04,0.01,1977.6,0.12,3.4,PYR,1440,10.640,7,150,0.05,0.05,25,0.025,0,Synthetic,Single, 0.872 ,195.3558263
PSBOX-A,700,120,82.1,1.1,4.9,1.3,0.075517661,10.5,0.1,0.04,0.01,1977.6,0.12,3.4,PYR,1440,10.640,7,150,0.05,0.05,25,0.5,0,Synthetic,Single, 0.811 ,196.5819526
PSBOX-A,700,120,82.1,1.1,4.9,1.3,0.075517661,10.5,0.1,0.04,0.01,1977.6,0.12,3.4,PYR,1440,10.640,7,150,0.05,0.05,25,0.75,0,Synthetic,Single, 0.803 ,196.7334232
PSBOX-A,700,120,82.1,1.1,4.9,1.3,0.075517661,10.5,0.1,0.04,0.01,1977.6,0.12,3.4,PYR,1440,10.640,7,150,0.05,0.05,25,0.1,0,Synthetic,Single, 0.796 ,196.8837718
PSBOX-A,700,120,82.1,1.1,4.9,1.3,0.075517661,10.5,0.1,0.04,0.01,1977.6,0.12,3.4,PYR,1440,10.640,7,150,0.05,0.05,25,0,0,Synthetic,Single, 0.928 ,194.233822
PSBOX-A,700,120,82.1,1.1,4.9,1.3,0.075517661,10.5,0.1,0.04,0.01,1977.6,0.12,3.4,PYR,1440,10.640,7,150,0.05,0.05,25,0.025,0,Synthetic,Single, 0.882 ,195.1639636
PSBOX-A,700,120,82.1,1.1,4.9,1.3,0.075517661,10.5,0.1,0.04,0.01,1977.6,0.12,3.4,PYR,1440,10.640,7,150,0.05,0.05,25,0.5,0,Synthetic,Single, 0.806 ,196.6755278
PSBOX-A,700,120,82.1,1.1,4.9,1.3,0.075517661,10.5,0.1,0.04,0.01,1977.6,0.12,3.4,PYR,1440,10.640,7,150,0.05,0.05,25,0.75,0,Synthetic,Single, 0.799 ,196.8166759
PSBOX-A,700,120,82.1,1.1,4.9,1.3,0.075517661,10.5,0.1,0.04,0.01,1977.6,0.12,3.4,PYR,1440,10.640,7,150,0.05,0.05,25,0.1,0,Synthetic,Single, 0.790 ,197.0053971
PSBOX-A,700,120,82.1,1.1,4.9,1.3,0.075517661,10.5,0.1,0.04,0.01,1977.6,0.12,3.4,PYR,1440,10.640,7,150,0.05,0.05,25,0,0,Synthetic,Single, 0.935 ,194.1022108
PSBOX-A,700,120,82.1,1.1,4.9,1.3,0.075517661,10.5,0.1,0.04,0.01,1977.6,0.12,3.4,PYR,1440,10.640,7,150,0.05,0.05,25,0.025,0,Synthetic,Single, 0.877 ,195.2598949
PSBOX-A,700,120,82.1,1.1,4.9,1.3,0.075517661,10.5,0.1,0.04,0.01,1977.6,0.12,3.4,PYR,1440,10.640,7,150,0.05,0.05,25,0.5,0,Synthetic,Single, 0.809 ,196.6287402
PSBOX-A,700,120,82.1,1.1,4.9,1.3,0.075517661,10.5,0.1,0.04,0.01,1977.6,0.12,3.4,PYR,1440,10.640,7,150,0.05,0.05,25,0.75,0,Synthetic,Single, 0.801 ,196.7750496
PSBOX-A,700,120,82.1,1.1,4.9,1.3,0.075517661,10.5,0.1,0.04,0.01,1977.6,0.12,3.4,PYR,1440,10.640,7,150,0.05,0.05,25,0.1,0,Synthetic,Single, 0.793 ,196.9445844
PSB,700,120,86.6,1.6,3.7,1.7,0.062355658,6.3,0.2,0.03,0.02,93.9,0.04,3.8,TEB,1440,10.640,7,150,0.05,0.05,25,0,0,Synthetic,Single, 9.734 ,18.11727062
PSB,700,120,86.6,1.6,3.7,1.7,0.062355658,6.3,0.2,0.03,0.02,93.9,0.04,3.8,TEB,1440,10.640,7,150,0.05,0.05,25,0.025,0,Synthetic,Single, 9.645 ,19.89751091
PSB,700,120,86.6,1.6,3.7,1.7,0.062355658,6.3,0.2,0.03,0.02,93.9,0.04,3.8,TEB,1440,10.640,7,150,0.05,0.05,25,0.5,0,Synthetic,Single, 9.278 ,27.24166187
PSB,700,120,86.6,1.6,3.7,1.7,0.062355658,6.3,0.2,0.03,0.02,93.9,0.04,3.8,TEB,1440,10.640,7,150,0.05,0.05,25,0.75,0,Synthetic,Single, 9.215 ,28.49785854
PSB,700,120,86.6,1.6,3.7,1.7,0.062355658,6.3,0.2,0.03,0.02,93.9,0.04,3.8,TEB,1440,10.640,7,150,0.05,0.05,25,0.1,0,Synthetic,Single, 9.169 ,29.41776246
PSB,700,120,86.6,1.6,3.7,1.7,0.062355658,6.3,0.2,0.03,0.02,93.9,0.04,3.8,TEB,1440,10.640,7,150,0.05,0.05,25,0,0,Synthetic,Single, 9.702 ,18.76610449
PSB,700,120,86.6,1.6,3.7,1.7,0.062355658,6.3,0.2,0.03,0.02,93.9,0.04,3.8,TEB,1440,10.640,7,150,0.05,0.05,25,0.025,0,Synthetic,Single, 9.670 ,19.40928321
PSB,700,120,86.6,1.6,3.7,1.7,0.062355658,6.3,0.2,0.03,0.02,93.9,0.04,3.8,TEB,1440,10.640,7,150,0.05,0.05,25,0.5,0,Synthetic,Single, 9.265 ,27.50556873
PSB,700,120,86.6,1.6,3.7,1.7,0.062355658,6.3,0.2,0.03,0.02,93.9,0.04,3.8,TEB,1440,10.640,7,150,0.05,0.05,25,0.75,0,Synthetic,Single, 9.202 ,28.7617654
PSB,700,120,86.6,1.6,3.7,1.7,0.062355658,6.3,0.2,0.03,0.02,93.9,0.04,3.8,TEB,1440,10.640,7,150,0.05,0.05,25,0.1,0,Synthetic,Single, 9.161 ,29.57610657
PSB,700,120,86.6,1.6,3.7,1.7,0.062355658,6.3,0.2,0.03,0.02,93.9,0.04,3.8,TEB,1440,10.640,7,150,0.05,0.05,25,0,0,Synthetic,Single, 9.711 ,18.5704364
PSB,700,120,86.6,1.6,3.7,1.7,0.062355658,6.3,0.2,0.03,0.02,93.9,0.04,3.8,TEB,1440,10.640,7,150,0.05,0.05,25,0.025,0,Synthetic,Single, 9.649 ,19.82286297
PSB,700,120,86.6,1.6,3.7,1.7,0.062355658,6.3,0.2,0.03,0.02,93.9,0.04,3.8,TEB,1440,10.640,7,150,0.05,0.05,25,0.5,0,Synthetic,Single, 9.275 ,27.30236045
PSB,700,120,86.6,1.6,3.7,1.7,0.062355658,6.3,0.2,0.03,0.02,93.9,0.04,3.8,TEB,1440,10.640,7,150,0.05,0.05,25,0.75,0,Synthetic,Single, 9.195 ,28.90125903
PSB,700,120,86.6,1.6,3.7,1.7,0.062355658,6.3,0.2,0.03,0.02,93.9,0.04,3.8,TEB,1440,10.640,7,150,0.05,0.05,25,0.1,0,Synthetic,Single, 9.156 ,29.68355437
PSBOX-A,700,120,82.1,1.1,4.9,1.3,0.075517661,10.5,0.1,0.04,0.01,1977.6,0.12,3.4,TEB,1440,10.640,7,150,0.05,0.05,25,0,0,Synthetic,Single, 0.547 ,201.8586533
PSBOX-A,700,120,82.1,1.1,4.9,1.3,0.075517661,10.5,0.1,0.04,0.01,1977.6,0.12,3.4,TEB,1440,10.640,7,150,0.05,0.05,25,0.025,0,Synthetic,Single, 0.512 ,202.5678087
PSBOX-A,700,120,82.1,1.1,4.9,1.3,0.075517661,10.5,0.1,0.04,0.01,1977.6,0.12,3.4,TEB,1440,10.640,7,150,0.05,0.05,25,0.5,0,Synthetic,Single, 0.479 ,203.2155116
PSBOX-A,700,120,82.1,1.1,4.9,1.3,0.075517661,10.5,0.1,0.04,0.01,1977.6,0.12,3.4,TEB,1440,10.640,7,150,0.05,0.05,25,0.75,0,Synthetic,Single, 0.457 ,203.6577441
PSBOX-A,700,120,82.1,1.1,4.9,1.3,0.075517661,10.5,0.1,0.04,0.01,1977.6,0.12,3.4,TEB,1440,10.640,7,150,0.05,0.05,25,0.1,0,Synthetic,Single, 0.441 ,203.9759404
PSBOX-A,700,120,82.1,1.1,4.9,1.3,0.075517661,10.5,0.1,0.04,0.01,1977.6,0.12,3.4,TEB,1440,10.640,7,150,0.05,0.05,25,0,0,Synthetic,Single, 0.543 ,201.9397104
PSBOX-A,700,120,82.1,1.1,4.9,1.3,0.075517661,10.5,0.1,0.04,0.01,1977.6,0.12,3.4,TEB,1440,10.640,7,150,0.05,0.05,25,0.025,0,Synthetic,Single, 0.503 ,202.7408562
PSBOX-A,700,120,82.1,1.1,4.9,1.3,0.075517661,10.5,0.1,0.04,0.01,1977.6,0.12,3.4,TEB,1440,10.640,7,150,0.05,0.05,25,0.5,0,Synthetic,Single, 0.485 ,203.1080638
PSBOX-A,700,120,82.1,1.1,4.9,1.3,0.075517661,10.5,0.1,0.04,0.01,1977.6,0.12,3.4,TEB,1440,10.640,7,150,0.05,0.05,25,0.75,0,Synthetic,Single, 0.447 ,203.8669845
PSBOX-A,700,120,82.1,1.1,4.9,1.3,0.075517661,10.5,0.1,0.04,0.01,1977.6,0.12,3.4,TEB,1440,10.640,7,150,0.05,0.05,25,0.1,0,Synthetic,Single, 0.436 ,204.0890433
PSBOX-A,700,120,82.1,1.1,4.9,1.3,0.075517661,10.5,0.1,0.04,0.01,1977.6,0.12,3.4,TEB,1440,10.640,7,150,0.05,0.05,25,0,0,Synthetic,Single, 0.543 ,201.9329242
PSBOX-A,700,120,82.1,1.1,4.9,1.3,0.075517661,10.5,0.1,0.04,0.01,1977.6,0.12,3.4,TEB,1440,10.640,7,150,0.05,0.05,25,0.025,0,Synthetic,Single, 0.502 ,202.7627228
PSBOX-A,700,120,82.1,1.1,4.9,1.3,0.075517661,10.5,0.1,0.04,0.01,1977.6,0.12,3.4,TEB,1440,10.640,7,150,0.05,0.05,25,0.5,0,Synthetic,Single, 0.481 ,203.1717784
PSBOX-A,700,120,82.1,1.1,4.9,1.3,0.075517661,10.5,0.1,0.04,0.01,1977.6,0.12,3.4,TEB,1440,10.640,7,150,0.05,0.05,25,0.75,0,Synthetic,Single, 0.451 ,203.7859274
PSBOX-A,700,120,82.1,1.1,4.9,1.3,0.075517661,10.5,0.1,0.04,0.01,1977.6,0.12,3.4,TEB,1440,10.640,7,150,0.05,0.05,25,0.1,0,Synthetic,Single, 0.435 ,204.1071398
C-Biochar,600,240,79.42,2.09,5.93,2.88,0.110929237,9.68,0.026,0.075,0.036,1048.2,1.044,3.985,IBF,30,10.00,7,200,0.025,0.05,25,0,0,Synthetic,Single,3.333333333,133.3333333
C-Biochar,600,240,79.42,2.09,5.93,2.88,0.110929237,9.68,0.026,0.075,0.036,1048.2,1.044,3.985,IBF,30,20.00,7,200,0.025,0.05,25,0,0,Synthetic,Single,10.66666667,186.6666667
C-Biochar,600,240,79.42,2.09,5.93,2.88,0.110929237,9.68,0.026,0.075,0.036,1048.2,1.044,3.985,IBF,30,30.00,7,200,0.025,0.05,25,0,0,Synthetic,Single,21.33333333,173.3333333
C-Biochar,600,240,79.42,2.09,5.93,2.88,0.110929237,9.68,0.026,0.075,0.036,1048.2,1.044,3.985,IBF,30,50.00,7,200,0.025,0.05,25,0,0,Synthetic,Single,39.11111111,217.7777778
C-Biochar,600,240,79.42,2.09,5.93,2.88,0.110929237,9.68,0.026,0.075,0.036,1048.2,1.044,3.985,IBF,30,80.00,7,200,0.025,0.05,25,0,0,Synthetic,Single,66.88888889,262.2222222
C-Biochar,600,240,79.42,2.09,5.93,2.88,0.110929237,9.68,0.026,0.075,0.036,1048.2,1.044,3.985,IBF,30,100.00,7,200,0.025,0.05,25,0,0,Synthetic,Single,86,280
C-Biochar,600,240,79.42,2.09,5.93,2.88,0.110929237,9.68,0.026,0.075,0.036,1048.2,1.044,3.985,IBF,30,10.00,7,200,0.025,0.05,25,0,0,Synthetic,Single,2.666666667,146.6666667
C-Biochar,600,240,79.42,2.09,5.93,2.88,0.110929237,9.68,0.026,0.075,0.036,1048.2,1.044,3.985,IBF,30,20.00,7,200,0.025,0.05,25,0,0,Synthetic,Single,10.44444444,191.1111111
C-Biochar,600,240,79.42,2.09,5.93,2.88,0.110929237,9.68,0.026,0.075,0.036,1048.2,1.044,3.985,IBF,30,30.00,7,200,0.025,0.05,25,0,0,Synthetic,Single,20.66666667,186.6666667
C-Biochar,600,240,79.42,2.09,5.93,2.88,0.110929237,9.68,0.026,0.075,0.036,1048.2,1.044,3.985,IBF,30,50.00,7,200,0.025,0.05,25,0,0,Synthetic,Single,39.33333333,213.3333333
C-Biochar,600,240,79.42,2.09,5.93,2.88,0.110929237,9.68,0.026,0.075,0.036,1048.2,1.044,3.985,IBF,30,80.00,7,200,0.025,0.05,25,0,0,Synthetic,Single,68,240
C-Biochar,600,240,79.42,2.09,5.93,2.88,0.110929237,9.68,0.026,0.075,0.036,1048.2,1.044,3.985,IBF,30,100.00,7,200,0.025,0.05,25,0,0,Synthetic,Single,86.22222222,275.5555556
C-Biochar,600,240,79.42,2.09,5.93,2.88,0.110929237,9.68,0.026,0.075,0.036,1048.2,1.044,3.985,ATE,30,10.00,7,200,0.025,0.05,25,0,0,Synthetic,Single,6.955555556,60.88888889
C-Biochar,600,240,79.42,2.09,5.93,2.88,0.110929237,9.68,0.026,0.075,0.036,1048.2,1.044,3.985,ATE,30,20.00,7,200,0.025,0.05,25,0,0,Synthetic,Single,15.4,92
C-Biochar,600,240,79.42,2.09,5.93,2.88,0.110929237,9.68,0.026,0.075,0.036,1048.2,1.044,3.985,ATE,30,30.00,7,200,0.025,0.05,25,0,0,Synthetic,Single,23.4,132
C-Biochar,600,240,79.42,2.09,5.93,2.88,0.110929237,9.68,0.026,0.075,0.036,1048.2,1.044,3.985,ATE,30,50.00,7,200,0.025,0.05,25,0,0,Synthetic,Single,41.17777778,176.4444444
C-Biochar,600,240,79.42,2.09,5.93,2.88,0.110929237,9.68,0.026,0.075,0.036,1048.2,1.044,3.985,ATE,30,80.00,7,200,0.025,0.05,25,0,0,Synthetic,Single,67.17777778,256.4444444
C-Biochar,600,240,79.42,2.09,5.93,2.88,0.110929237,9.68,0.026,0.075,0.036,1048.2,1.044,3.985,ATE,30,100.00,7,200,0.025,0.05,25,0,0,Synthetic,Single,85.4,292
C-Biochar,600,240,79.42,2.09,5.93,2.88,0.110929237,9.68,0.026,0.075,0.036,1048.2,1.044,3.985,ATE,30,10.00,7,200,0.025,0.05,25,0,0,Synthetic,Single,7.103703704,57.92592593
C-Biochar,600,240,79.42,2.09,5.93,2.88,0.110929237,9.68,0.026,0.075,0.036,1048.2,1.044,3.985,ATE,30,20.00,7,200,0.025,0.05,25,0,0,Synthetic,Single,15.6962963,86.07407407
C-Biochar,600,240,79.42,2.09,5.93,2.88,0.110929237,9.68,0.026,0.075,0.036,1048.2,1.044,3.985,ATE,30,30.00,7,200,0.025,0.05,25,0,0,Synthetic,Single,23.54814815,129.037037
C-Biochar,600,240,79.42,2.09,5.93,2.88,0.110929237,9.68,0.026,0.075,0.036,1048.2,1.044,3.985,ATE,30,50.00,7,200,0.025,0.05,25,0,0,Synthetic,Single,41.4,172
C-Biochar,600,240,79.42,2.09,5.93,2.88,0.110929237,9.68,0.026,0.075,0.036,1048.2,1.044,3.985,ATE,30,80.00,7,200,0.025,0.05,25,0,0,Synthetic,Single,67.84444444,243.1111111
C-Biochar,600,240,79.42,2.09,5.93,2.88,0.110929237,9.68,0.026,0.075,0.036,1048.2,1.044,3.985,ATE,30,100.00,7,200,0.025,0.05,25,0,0,Synthetic,Single,85.84444444,283.1111111
C-Biochar,600,240,79.42,2.09,5.93,2.88,0.110929237,9.68,0.026,0.075,0.036,1048.2,1.044,3.985,CBZ,30,10.00,7,200,0.025,0.05,25,0,0,Synthetic,Single,3.323412698,133.531746
C-Biochar,600,240,79.42,2.09,5.93,2.88,0.110929237,9.68,0.026,0.075,0.036,1048.2,1.044,3.985,CBZ,30,20.00,7,200,0.025,0.05,25,0,0,Synthetic,Single,9.970238095,200.5952381
C-Biochar,600,240,79.42,2.09,5.93,2.88,0.110929237,9.68,0.026,0.075,0.036,1048.2,1.044,3.985,CBZ,30,30.00,7,200,0.025,0.05,25,0,0,Synthetic,Single,17.32473545,253.505291
C-Biochar,600,240,79.42,2.09,5.93,2.88,0.110929237,9.68,0.026,0.075,0.036,1048.2,1.044,3.985,CBZ,30,50.00,7,200,0.025,0.05,25,0,0,Synthetic,Single,36.31944444,273.6111111
C-Biochar,600,240,79.42,2.09,5.93,2.88,0.110929237,9.68,0.026,0.075,0.036,1048.2,1.044,3.985,CBZ,30,80.00,7,200,0.025,0.05,25,0,0,Synthetic,Single,62.95965608,340.8068783
