Repository: ZeeshanHJ/Adsorption-capacity-prediction-for-ECs

# Paper title and data availability
This repository contains codes for the paper entitled " Machine-learning-based prediction and optimization of emerging contaminants' adsorption capacity on biochar materials" authored by Zeeshan Haider Jaffari, Heewon Jeong, Jaegwan Shin, Jinwoo Kwak, Changgil Son, Yong-Gu Lee, Sangwon Kim, Kangmin Chon, Kyung Hwa Cho, also known as the WEIL group at UNIST, Korea. File name "Raw_data" contains the data set of 3,757 data points used in this study to build this model. Besides, The published article can be found on

File: Raw_data.csv (part 6 of 16)
Adsorbent,Pyrolysis temperature ,Pyrolysis time,C,H,O,N,(O+N)/C,Ash,H/C,O/C,N/C,Surface area,Pore volume,Average pore size,Pollutant,Adsorption time,Initial concentration,Solution pH,RPM,Volume,Adsorbent dosage,Adsorption temperature,Ion concentration,Humic acid,Wastewater type,Adsorption type,Final concentration,Capacity
C-Biochar,600,240,79.42,2.09,5.93,2.88,0.110929237,9.68,0.026,0.075,0.036,1048.2,1.044,3.985,CBZ,30,100.00,7,200,0.025,0.05,25,0,0,Synthetic,Single,82.2718254,354.5634921
C-Biochar,600,240,79.42,2.09,5.93,2.88,0.110929237,9.68,0.026,0.075,0.036,1048.2,1.044,3.985,CBZ,30,10.00,7,200,0.025,0.05,25,0,0,Synthetic,Single,3.422619048,131.547619
C-Biochar,600,240,79.42,2.09,5.93,2.88,0.110929237,9.68,0.026,0.075,0.036,1048.2,1.044,3.985,CBZ,30,20.00,7,200,0.025,0.05,25,0,0,Synthetic,Single,9.990079365,200.1984127
C-Biochar,600,240,79.42,2.09,5.93,2.88,0.110929237,9.68,0.026,0.075,0.036,1048.2,1.044,3.985,CBZ,30,30.00,7,200,0.025,0.05,25,0,0,Synthetic,Single,18.14484127,237.1031746
C-Biochar,600,240,79.42,2.09,5.93,2.88,0.110929237,9.68,0.026,0.075,0.036,1048.2,1.044,3.985,CBZ,30,50.00,7,200,0.025,0.05,25,0,0,Synthetic,Single,36.51785714,269.6428571
C-Biochar,600,240,79.42,2.09,5.93,2.88,0.110929237,9.68,0.026,0.075,0.036,1048.2,1.044,3.985,CBZ,30,80.00,7,200,0.025,0.05,25,0,0,Synthetic,Single,63.14484127,337.1031746
C-Biochar,600,240,79.42,2.09,5.93,2.88,0.110929237,9.68,0.026,0.075,0.036,1048.2,1.044,3.985,CBZ,30,100.00,7,200,0.025,0.05,25,0,0,Synthetic,Single,82.68849206,346.2301587
C-Biochar,600,240,79.42,2.09,5.93,2.88,0.110929237,9.68,0.026,0.075,0.036,1048.2,1.044,3.985,IBF,30,10.00,3,200,0.025,0.05,25,0,0,Synthetic,Single,5.333333333,93.33333333
C-Biochar,600,240,79.42,2.09,5.93,2.88,0.110929237,9.68,0.026,0.075,0.036,1048.2,1.044,3.985,IBF,30,10.00,5,200,0.025,0.05,25,0,0,Synthetic,Single,7.333333333,53.33333333
C-Biochar,600,240,79.42,2.09,5.93,2.88,0.110929237,9.68,0.026,0.075,0.036,1048.2,1.044,3.985,IBF,30,10.00,7,200,0.025,0.05,25,0,0,Synthetic,Single,8.666666667,26.66666667
C-Biochar,600,240,79.42,2.09,5.93,2.88,0.110929237,9.68,0.026,0.075,0.036,1048.2,1.044,3.985,IBF,30,10.00,9,200,0.025,0.05,25,0,0,Synthetic,Single,10.66666667,-13.33333333
C-Biochar,600,240,79.42,2.09,5.93,2.88,0.110929237,9.68,0.026,0.075,0.036,1048.2,1.044,3.985,IBF,30,10.00,3,200,0.025,0.05,25,0,0,Synthetic,Single,5.333333333,93.33333333
C-Biochar,600,240,79.42,2.09,5.93,2.88,0.110929237,9.68,0.026,0.075,0.036,1048.2,1.044,3.985,IBF,30,10.00,5,200,0.025,0.05,25,0,0,Synthetic,Single,7.333333333,53.33333333
C-Biochar,600,240,79.42,2.09,5.93,2.88,0.110929237,9.68,0.026,0.075,0.036,1048.2,1.044,3.985,IBF,30,10.00,7,200,0.025,0.05,25,0,0,Synthetic,Single,8.666666667,26.66666667
C-Biochar,600,240,79.42,2.09,5.93,2.88,0.110929237,9.68,0.026,0.075,0.036,1048.2,1.044,3.985,IBF,30,10.00,9,200,0.025,0.05,25,0,0,Synthetic,Single,10.66666667,-13.33333333
C-Biochar,600,240,79.42,2.09,5.93,2.88,0.110929237,9.68,0.026,0.075,0.036,1048.2,1.044,3.985,IBF,30,10.00,3,200,0.025,0.05,25,0,0,Synthetic,Single,5.333333333,93.33333333
C-Biochar,600,240,79.42,2.09,5.93,2.88,0.110929237,9.68,0.026,0.075,0.036,1048.2,1.044,3.985,IBF,30,10.00,5,200,0.025,0.05,25,0,0,Synthetic,Single,7.333333333,53.33333333
C-Biochar,600,240,79.42,2.09,5.93,2.88,0.110929237,9.68,0.026,0.075,0.036,1048.2,1.044,3.985,IBF,30,10.00,7,200,0.025,0.05,25,0,0,Synthetic,Single,8.666666667,26.66666667
C-Biochar,600,240,79.42,2.09,5.93,2.88,0.110929237,9.68,0.026,0.075,0.036,1048.2,1.044,3.985,IBF,30,10.00,9,200,0.025,0.05,25,0,0,Synthetic,Single,10.66666667,-13.33333333
C-Biochar,600,240,79.42,2.09,5.93,2.88,0.110929237,9.68,0.026,0.075,0.036,1048.2,1.044,3.985,ATE,30,10.00,3,200,0.025,0.05,25,0,0,Synthetic,Single,8.511111111,29.77777778
C-Biochar,600,240,79.42,2.09,5.93,2.88,0.110929237,9.68,0.026,0.075,0.036,1048.2,1.044,3.985,ATE,30,10.00,5,200,0.025,0.05,25,0,0,Synthetic,Single,7.4,52
C-Biochar,600,240,79.42,2.09,5.93,2.88,0.110929237,9.68,0.026,0.075,0.036,1048.2,1.044,3.985,ATE,30,10.00,7,200,0.025,0.05,25,0,0,Synthetic,Single,6.733333333,65.33333333
C-Biochar,600,240,79.42,2.09,5.93,2.88,0.110929237,9.68,0.026,0.075,0.036,1048.2,1.044,3.985,ATE,30,10.00,9,200,0.025,0.05,25,0,0,Synthetic,Single,6.288888889,74.22222222
C-Biochar,600,240,79.42,2.09,5.93,2.88,0.110929237,9.68,0.026,0.075,0.036,1048.2,1.044,3.985,ATE,30,10.00,3,200,0.025,0.05,25,0,0,Synthetic,Single,8.511111111,29.77777778
C-Biochar,600,240,79.42,2.09,5.93,2.88,0.110929237,9.68,0.026,0.075,0.036,1048.2,1.044,3.985,ATE,30,10.00,5,200,0.025,0.05,25,0,0,Synthetic,Single,7.4,52
C-Biochar,600,240,79.42,2.09,5.93,2.88,0.110929237,9.68,0.026,0.075,0.036,1048.2,1.044,3.985,ATE,30,10.00,7,200,0.025,0.05,25,0,0,Synthetic,Single,6.733333333,65.33333333
C-Biochar,600,240,79.42,2.09,5.93,2.88,0.110929237,9.68,0.026,0.075,0.036,1048.2,1.044,3.985,ATE,30,10.00,9,200,0.025,0.05,25,0,0,Synthetic,Single,6.288888889,74.22222222
C-Biochar,600,240,79.42,2.09,5.93,2.88,0.110929237,9.68,0.026,0.075,0.036,1048.2,1.044,3.985,ATE,30,10.00,3,200,0.025,0.05,25,0,0,Synthetic,Single,8.511111111,29.77777778
C-Biochar,600,240,79.42,2.09,5.93,2.88,0.110929237,9.68,0.026,0.075,0.036,1048.2,1.044,3.985,ATE,30,10.00,5,200,0.025,0.05,25,0,0,Synthetic,Single,7.4,52
C-Biochar,600,240,79.42,2.09,5.93,2.88,0.110929237,9.68,0.026,0.075,0.036,1048.2,1.044,3.985,ATE,30,10.00,7,200,0.025,0.05,25,0,0,Synthetic,Single,6.733333333,65.33333333
C-Biochar,600,240,79.42,2.09,5.93,2.88,0.110929237,9.68,0.026,0.075,0.036,1048.2,1.044,3.985,ATE,30,10.00,9,200,0.025,0.05,25,0,0,Synthetic,Single,6.288888889,74.22222222
C-Biochar,600,240,79.42,2.09,5.93,2.88,0.110929237,9.68,0.026,0.075,0.036,1048.2,1.044,3.985,CBZ,30,10.00,3,200,0.025,0.05,25,0,0,Synthetic,Single,5.049603175,99.00793651
C-Biochar,600,240,79.42,2.09,5.93,2.88,0.110929237,9.68,0.026,0.075,0.036,1048.2,1.044,3.985,CBZ,30,10.00,5,200,0.025,0.05,25,0,0,Synthetic,Single,4.41468254,111.7063492
C-Biochar,600,240,79.42,2.09,5.93,2.88,0.110929237,9.68,0.026,0.075,0.036,1048.2,1.044,3.985,CBZ,30,10.00,7,200,0.025,0.05,25,0,0,Synthetic,Single,4.196428571,116.0714286
C-Biochar,600,240,79.42,2.09,5.93,2.88,0.110929237,9.68,0.026,0.075,0.036,1048.2,1.044,3.985,CBZ,30,10.00,9,200,0.025,0.05,25,0,0,Synthetic,Single,4.632936508,107.3412698
C-Biochar,600,240,79.42,2.09,5.93,2.88,0.110929237,9.68,0.026,0.075,0.036,1048.2,1.044,3.985,CBZ,30,10.00,3,200,0.025,0.05,25,0,0,Synthetic,Single,5.049603175,99.00793651
C-Biochar,600,240,79.42,2.09,5.93,2.88,0.110929237,9.68,0.026,0.075,0.036,1048.2,1.044,3.985,CBZ,30,10.00,5,200,0.025,0.05,25,0,0,Synthetic,Single,4.41468254,111.7063492
C-Biochar,600,240,79.42,2.09,5.93,2.88,0.110929237,9.68,0.026,0.075,0.036,1048.2,1.044,3.985,CBZ,30,10.00,7,200,0.025,0.05,25,0,0,Synthetic,Single,4.176587302,116.468254
C-Biochar,600,240,79.42,2.09,5.93,2.88,0.110929237,9.68,0.026,0.075,0.036,1048.2,1.044,3.985,CBZ,30,10.00,9,200,0.025,0.05,25,0,0,Synthetic,Single,4.613095238,107.7380952
C-Biochar,600,240,79.42,2.09,5.93,2.88,0.110929237,9.68,0.026,0.075,0.036,1048.2,1.044,3.985,CBZ,30,10.00,3,200,0.025,0.05,25,0,0,Synthetic,Single,5.049603175,99.00793651
C-Biochar,600,240,79.42,2.09,5.93,2.88,0.110929237,9.68,0.026,0.075,0.036,1048.2,1.044,3.985,CBZ,30,10.00,5,200,0.025,0.05,25,0,0,Synthetic,Single,4.41468254,111.7063492
C-Biochar,600,240,79.42,2.09,5.93,2.88,0.110929237,9.68,0.026,0.075,0.036,1048.2,1.044,3.985,CBZ,30,10.00,7,200,0.025,0.05,25,0,0,Synthetic,Single,4.176587302,116.468254
C-Biochar,600,240,79.42,2.09,5.93,2.88,0.110929237,9.68,0.026,0.075,0.036,1048.2,1.044,3.985,CBZ,30,10.00,9,200,0.025,0.05,25,0,0,Synthetic,Single,4.613095238,107.7380952
C-Biochar,600,240,79.42,2.09,5.93,2.88,0.110929237,9.68,0.026,0.075,0.036,1048.2,1.044,3.985,IBF,30,10.00,7,200,0.025,0.05,15,0,0,Synthetic,Single,6,80
C-Biochar,600,240,79.42,2.09,5.93,2.88,0.110929237,9.68,0.026,0.075,0.036,1048.2,1.044,3.985,IBF,30,10.00,7,200,0.025,0.05,25,0,0,Synthetic,Single,5.333333333,93.33333333
C-Biochar,600,240,79.42,2.09,5.93,2.88,0.110929237,9.68,0.026,0.075,0.036,1048.2,1.044,3.985,IBF,30,10.00,7,200,0.025,0.05,35,0,0,Synthetic,Single,6,80
C-Biochar,600,240,79.42,2.09,5.93,2.88,0.110929237,9.68,0.026,0.075,0.036,1048.2,1.044,3.985,IBF,30,10.00,7,200,0.025,0.05,45,0,0,Synthetic,Single,6,80
C-Biochar,600,240,79.42,2.09,5.93,2.88,0.110929237,9.68,0.026,0.075,0.036,1048.2,1.044,3.985,IBF,30,10.00,7,200,0.025,0.05,15,0,0,Synthetic,Single,6,80
C-Biochar,600,240,79.42,2.09,5.93,2.88,0.110929237,9.68,0.026,0.075,0.036,1048.2,1.044,3.985,IBF,30,10.00,7,200,0.025,0.05,25,0,0,Synthetic,Single,6,80
C-Biochar,600,240,79.42,2.09,5.93,2.88,0.110929237,9.68,0.026,0.075,0.036,1048.2,1.044,3.985,IBF,30,10.00,7,200,0.025,0.05,35,0,0,Synthetic,Single,6,80
C-Biochar,600,240,79.42,2.09,5.93,2.88,0.110929237,9.68,0.026,0.075,0.036,1048.2,1.044,3.985,IBF,30,10.00,7,200,0.025,0.05,45,0,0,Synthetic,Single,6,80
C-Biochar,600,240,79.42,2.09,5.93,2.88,0.110929237,9.68,0.026,0.075,0.036,1048.2,1.044,3.985,IBF,30,10.00,7,200,0.025,0.05,15,0,0,Synthetic,Single,6,80
C-Biochar,600,240,79.42,2.09,5.93,2.88,0.110929237,9.68,0.026,0.075,0.036,1048.2,1.044,3.985,IBF,30,10.00,7,200,0.025,0.05,25,0,0,Synthetic,Single,6,80
C-Biochar,600,240,79.42,2.09,5.93,2.88,0.110929237,9.68,0.026,0.075,0.036,1048.2,1.044,3.985,IBF,30,10.00,7,200,0.025,0.05,35,0,0,Synthetic,Single,6,80
C-Biochar,600,240,79.42,2.09,5.93,2.88,0.110929237,9.68,0.026,0.075,0.036,1048.2,1.044,3.985,IBF,30,10.00,7,200,0.025,0.05,45,0,0,Synthetic,Single,6,80
C-Biochar,600,240,79.42,2.09,5.93,2.88,0.110929237,9.68,0.026,0.075,0.036,1048.2,1.044,3.985,ATE,30,10.00,7,200,0.025,0.05,15,0,0,Synthetic,Single,7.4,52
C-Biochar,600,240,79.42,2.09,5.93,2.88,0.110929237,9.68,0.026,0.075,0.036,1048.2,1.044,3.985,ATE,30,10.00,7,200,0.025,0.05,25,0,0,Synthetic,Single,6.955555556,60.88888889
C-Biochar,600,240,79.42,2.09,5.93,2.88,0.110929237,9.68,0.026,0.075,0.036,1048.2,1.044,3.985,ATE,30,10.00,7,200,0.025,0.05,35,0,0,Synthetic,Single,6.733333333,65.33333333
C-Biochar,600,240,79.42,2.09,5.93,2.88,0.110929237,9.68,0.026,0.075,0.036,1048.2,1.044,3.985,ATE,30,10.00,7,200,0.025,0.05,45,0,0,Synthetic,Single,6.511111111,69.77777778
C-Biochar,600,240,79.42,2.09,5.93,2.88,0.110929237,9.68,0.026,0.075,0.036,1048.2,1.044,3.985,ATE,30,10.00,7,200,0.025,0.05,15,0,0,Synthetic,Single,7.4,52
C-Biochar,600,240,79.42,2.09,5.93,2.88,0.110929237,9.68,0.026,0.075,0.036,1048.2,1.044,3.985,ATE,30,10.00,7,200,0.025,0.05,25,0,0,Synthetic,Single,6.955555556,60.88888889
C-Biochar,600,240,79.42,2.09,5.93,2.88,0.110929237,9.68,0.026,0.075,0.036,1048.2,1.044,3.985,ATE,30,10.00,7,200,0.025,0.05,35,0,0,Synthetic,Single,6.733333333,65.33333333
C-Biochar,600,240,79.42,2.09,5.93,2.88,0.110929237,9.68,0.026,0.075,0.036,1048.2,1.044,3.985,ATE,30,10.00,7,200,0.025,0.05,45,0,0,Synthetic,Single,6.511111111,69.77777778
C-Biochar,600,240,79.42,2.09,5.93,2.88,0.110929237,9.68,0.026,0.075,0.036,1048.2,1.044,3.985,ATE,30,10.00,7,200,0.025,0.05,15,0,0,Synthetic,Single,7.4,52
C-Biochar,600,240,79.42,2.09,5.93,2.88,0.110929237,9.68,0.026,0.075,0.036,1048.2,1.044,3.985,ATE,30,10.00,7,200,0.025,0.05,25,0,0,Synthetic,Single,6.955555556,60.88888889
C-Biochar,600,240,79.42,2.09,5.93,2.88,0.110929237,9.68,0.026,0.075,0.036,1048.2,1.044,3.985,ATE,30,10.00,7,200,0.025,0.05,35,0,0,Synthetic,Single,6.733333333,65.33333333
C-Biochar,600,240,79.42,2.09,5.93,2.88,0.110929237,9.68,0.026,0.075,0.036,1048.2,1.044,3.985,ATE,30,10.00,7,200,0.025,0.05,45,0,0,Synthetic,Single,6.511111111,69.77777778
C-Biochar,600,240,79.42,2.09,5.93,2.88,0.110929237,9.68,0.026,0.075,0.036,1048.2,1.044,3.985,CBZ,30,10.00,7,200,0.025,0.05,15,0,0,Synthetic,Single,6.240079365,75.1984127
C-Biochar,600,240,79.42,2.09,5.93,2.88,0.110929237,9.68,0.026,0.075,0.036,1048.2,1.044,3.985,CBZ,30,10.00,7,200,0.025,0.05,25,0,0,Synthetic,Single,5.168650794,96.62698413
C-Biochar,600,240,79.42,2.09,5.93,2.88,0.110929237,9.68,0.026,0.075,0.036,1048.2,1.044,3.985,CBZ,30,10.00,7,200,0.025,0.05,35,0,0,Synthetic,Single,4.672619048,106.547619
C-Biochar,600,240,79.42,2.09,5.93,2.88,0.110929237,9.68,0.026,0.075,0.036,1048.2,1.044,3.985,CBZ,30,10.00,7,200,0.025,0.05,45,0,0,Synthetic,Single,4.41468254,111.7063492
C-Biochar,600,240,79.42,2.09,5.93,2.88,0.110929237,9.68,0.026,0.075,0.036,1048.2,1.044,3.985,CBZ,30,10.00,7,200,0.025,0.05,15,0,0,Synthetic,Single,6.240079365,75.1984127
C-Biochar,600,240,79.42,2.09,5.93,2.88,0.110929237,9.68,0.026,0.075,0.036,1048.2,1.044,3.985,CBZ,30,10.00,7,200,0.025,0.05,25,0,0,Synthetic,Single,5.168650794,96.62698413
C-Biochar,600,240,79.42,2.09,5.93,2.88,0.110929237,9.68,0.026,0.075,0.036,1048.2,1.044,3.985,CBZ,30,10.00,7,200,0.025,0.05,35,0,0,Synthetic,Single,4.692460317,106.1507937
C-Biochar,600,240,79.42,2.09,5.93,2.88,0.110929237,9.68,0.026,0.075,0.036,1048.2,1.044,3.985,CBZ,30,10.00,7,200,0.025,0.05,45,0,0,Synthetic,Single,4.41468254,111.7063492
C-Biochar,600,240,79.42,2.09,5.93,2.88,0.110929237,9.68,0.026,0.075,0.036,1048.2,1.044,3.985,CBZ,30,10.00,7,200,0.025,0.05,15,0,0,Synthetic,Single,6.240079365,75.1984127
C-Biochar,600,240,79.42,2.09,5.93,2.88,0.110929237,9.68,0.026,0.075,0.036,1048.2,1.044,3.985,CBZ,30,10.00,7,200,0.025,0.05,25,0,0,Synthetic,Single,5.168650794,96.62698413
C-Biochar,600,240,79.42,2.09,5.93,2.88,0.110929237,9.68,0.026,0.075,0.036,1048.2,1.044,3.985,CBZ,30,10.00,7,200,0.025,0.05,35,0,0,Synthetic,Single,4.672619048,106.547619
C-Biochar,600,240,79.42,2.09,5.93,2.88,0.110929237,9.68,0.026,0.075,0.036,1048.2,1.044,3.985,CBZ,30,10.00,7,200,0.025,0.05,45,0,0,Synthetic,Single,4.41468254,111.7063492
C-Biochar,600,240,79.42,2.09,5.93,2.88,0.110929237,9.68,0.026,0.075,0.036,1048.2,1.044,3.985,IBF,30,10.00,7,200,0.025,0.05,25,0,0,Synthetic,Single,6,80
C-Biochar,600,240,79.42,2.09,5.93,2.88,0.110929237,9.68,0.026,0.075,0.036,1048.2,1.044,3.985,IBF,30,10.00,7,200,0.025,0.05,25,0.1,0,Synthetic,Single,7.333333333,53.33333333
C-Biochar,600,240,79.42,2.09,5.93,2.88,0.110929237,9.68,0.026,0.075,0.036,1048.2,1.044,3.985,IBF,30,10.00,7,200,0.025,0.05,25,0.2,0,Synthetic,Single,5.333333333,93.33333333
C-Biochar,600,240,79.42,2.09,5.93,2.88,0.110929237,9.68,0.026,0.075,0.036,1048.2,1.044,3.985,IBF,30,10.00,7,200,0.025,0.05,25,0.3,0,Synthetic,Single,4.666666667,106.6666667
C-Biochar,600,240,79.42,2.09,5.93,2.88,0.110929237,9.68,0.026,0.075,0.036,1048.2,1.044,3.985,IBF,30,10.00,7,200,0.025,0.05,25,0.4,0,Synthetic,Single,5.333333333,93.33333333
C-Biochar,600,240,79.42,2.09,5.93,2.88,0.110929237,9.68,0.026,0.075,0.036,1048.2,1.044,3.985,IBF,30,10.00,7,200,0.025,0.05,25,0.5,0,Synthetic,Single,6,80
C-Biochar,600,240,79.42,2.09,5.93,2.88,0.110929237,9.68,0.026,0.075,0.036,1048.2,1.044,3.985,IBF,30,10.00,7,200,0.025,0.05,25,0,0,Synthetic,Single,6,80
C-Biochar,600,240,79.42,2.09,5.93,2.88,0.110929237,9.68,0.026,0.075,0.036,1048.2,1.044,3.985,IBF,30,10.00,7,200,0.025,0.05,25,0.1,0,Synthetic,Single,7.333333333,53.33333333
C-Biochar,600,240,79.42,2.09,5.93,2.88,0.110929237,9.68,0.026,0.075,0.036,1048.2,1.044,3.985,IBF,30,10.00,7,200,0.025,0.05,25,0.2,0,Synthetic,Single,5.333333333,93.33333333
C-Biochar,600,240,79.42,2.09,5.93,2.88,0.110929237,9.68,0.026,0.075,0.036,1048.2,1.044,3.985,IBF,30,10.00,7,200,0.025,0.05,25,0.3,0,Synthetic,Single,4.666666667,106.6666667
C-Biochar,600,240,79.42,2.09,5.93,2.88,0.110929237,9.68,0.026,0.075,0.036,1048.2,1.044,3.985,IBF,30,10.00,7,200,0.025,0.05,25,0.4,0,Synthetic,Single,6,80
C-Biochar,600,240,79.42,2.09,5.93,2.88,0.110929237,9.68,0.026,0.075,0.036,1048.2,1.044,3.985,IBF,30,10.00,7,200,0.025,0.05,25,0.5,0,Synthetic,Single,6,80
C-Biochar,600,240,79.42,2.09,5.93,2.88,0.110929237,9.68,0.026,0.075,0.036,1048.2,1.044,3.985,IBF,30,10.00,7,200,0.025,0.05,25,0,0,Synthetic,Single,6,80
C-Biochar,600,240,79.42,2.09,5.93,2.88,0.110929237,9.68,0.026,0.075,0.036,1048.2,1.044,3.985,IBF,30,10.00,7,200,0.025,0.05,25,0.1,0,Synthetic,Single,7.333333333,53.33333333
C-Biochar,600,240,79.42,2.09,5.93,2.88,0.110929237,9.68,0.026,0.075,0.036,1048.2,1.044,3.985,IBF,30,10.00,7,200,0.025,0.05,25,0.2,0,Synthetic,Single,5.333333333,93.33333333
C-Biochar,600,240,79.42,2.09,5.93,2.88,0.110929237,9.68,0.026,0.075,0.036,1048.2,1.044,3.985,IBF,30,10.00,7,200,0.025,0.05,25,0.3,0,Synthetic,Single,4.666666667,106.6666667
C-Biochar,600,240,79.42,2.09,5.93,2.88,0.110929237,9.68,0.026,0.075,0.036,1048.2,1.044,3.985,IBF,30,10.00,7,200,0.025,0.05,25,0.4,0,Synthetic,Single,5.333333333,93.33333333
C-Biochar,600,240,79.42,2.09,5.93,2.88,0.110929237,9.68,0.026,0.075,0.036,1048.2,1.044,3.985,IBF,30,10.00,7,200,0.025,0.05,25,0.5,0,Synthetic,Single,6,80
C-Biochar,600,240,79.42,2.09,5.93,2.88,0.110929237,9.68,0.026,0.075,0.036,1048.2,1.044,3.985,ATE,30,10.00,7,200,0.025,0.05,25,0,0,Synthetic,Single,8.955555556,20.88888889
C-Biochar,600,240,79.42,2.09,5.93,2.88,0.110929237,9.68,0.026,0.075,0.036,1048.2,1.044,3.985,ATE,30,10.00,7,200,0.025,0.05,25,0.1,0,Synthetic,Single,8.733333333,25.33333333
C-Biochar,600,240,79.42,2.09,5.93,2.88,0.110929237,9.68,0.026,0.075,0.036,1048.2,1.044,3.985,ATE,30,10.00,7,200,0.025,0.05,25,0.2,0,Synthetic,Single,8.288888889,34.22222222
C-Biochar,600,240,79.42,2.09,5.93,2.88,0.110929237,9.68,0.026,0.075,0.036,1048.2,1.044,3.985,ATE,30,10.00,7,200,0.025,0.05,25,0.3,0,Synthetic,Single,8.511111111,29.77777778
C-Biochar,600,240,79.42,2.09,5.93,2.88,0.110929237,9.68,0.026,0.075,0.036,1048.2,1.044,3.985,ATE,30,10.00,7,200,0.025,0.05,25,0.4,0,Synthetic,Single,7.844444444,43.11111111
C-Biochar,600,240,79.42,2.09,5.93,2.88,0.110929237,9.68,0.026,0.075,0.036,1048.2,1.044,3.985,ATE,30,10.00,7,200,0.025,0.05,25,0.5,0,Synthetic,Single,8.733333333,25.33333333
C-Biochar,600,240,79.42,2.09,5.93,2.88,0.110929237,9.68,0.026,0.075,0.036,1048.2,1.044,3.985,ATE,30,10.00,7,200,0.025,0.05,25,0,0,Synthetic,Single,8.955555556,20.88888889
C-Biochar,600,240,79.42,2.09,5.93,2.88,0.110929237,9.68,0.026,0.075,0.036,1048.2,1.044,3.985,ATE,30,10.00,7,200,0.025,0.05,25,0.1,0,Synthetic,Single,8.733333333,25.33333333
C-Biochar,600,240,79.42,2.09,5.93,2.88,0.110929237,9.68,0.026,0.075,0.036,1048.2,1.044,3.985,ATE,30,10.00,7,200,0.025,0.05,25,0.2,0,Synthetic,Single,8.288888889,34.22222222
C-Biochar,600,240,79.42,2.09,5.93,2.88,0.110929237,9.68,0.026,0.075,0.036,1048.2,1.044,3.985,ATE,30,10.00,7,200,0.025,0.05,25,0.3,0,Synthetic,Single,8.511111111,29.77777778
C-Biochar,600,240,79.42,2.09,5.93,2.88,0.110929237,9.68,0.026,0.075,0.036,1048.2,1.044,3.985,ATE,30,10.00,7,200,0.025,0.05,25,0.4,0,Synthetic,Single,7.844444444,43.11111111
C-Biochar,600,240,79.42,2.09,5.93,2.88,0.110929237,9.68,0.026,0.075,0.036,1048.2,1.044,3.985,ATE,30,10.00,7,200,0.025,0.05,25,0.5,0,Synthetic,Single,8.733333333,25.33333333
C-Biochar,600,240,79.42,2.09,5.93,2.88,0.110929237,9.68,0.026,0.075,0.036,1048.2,1.044,3.985,ATE,30,10.00,7,200,0.025,0.05,25,0,0,Synthetic,Single,8.955555556,20.88888889
C-Biochar,600,240,79.42,2.09,5.93,2.88,0.110929237,9.68,0.026,0.075,0.036,1048.2,1.044,3.985,ATE,30,10.00,7,200,0.025,0.05,25,0.1,0,Synthetic,Single,8.733333333,25.33333333
C-Biochar,600,240,79.42,2.09,5.93,2.88,0.110929237,9.68,0.026,0.075,0.036,1048.2,1.044,3.985,ATE,30,10.00,7,200,0.025,0.05,25,0.2,0,Synthetic,Single,8.288888889,34.22222222
C-Biochar,600,240,79.42,2.09,5.93,2.88,0.110929237,9.68,0.026,0.075,0.036,1048.2,1.044,3.985,ATE,30,10.00,7,200,0.025,0.05,25,0.3,0,Synthetic,Single,8.511111111,29.77777778
C-Biochar,600,240,79.42,2.09,5.93,2.88,0.110929237,9.68,0.026,0.075,0.036,1048.2,1.044,3.985,ATE,30,10.00,7,200,0.025,0.05,25,0.4,0,Synthetic,Single,7.844444444,43.11111111
C-Biochar,600,240,79.42,2.09,5.93,2.88,0.110929237,9.68,0.026,0.075,0.036,1048.2,1.044,3.985,ATE,30,10.00,7,200,0.025,0.05,25,0.5,0,Synthetic,Single,8.733333333,25.33333333
C-Biochar,600,240,79.42,2.09,5.93,2.88,0.110929237,9.68,0.026,0.075,0.036,1048.2,1.044,3.985,CBZ,30,10.00,7,200,0.025,0.05,25,0,0,Synthetic,Single,4.435185185,111.2962963
C-Biochar,600,240,79.42,2.09,5.93,2.88,0.110929237,9.68,0.026,0.075,0.036,1048.2,1.044,3.985,CBZ,30,10.00,7,200,0.025,0.05,25,0.1,0,Synthetic,Single,4.62037037,107.5925926
C-Biochar,600,240,79.42,2.09,5.93,2.88,0.110929237,9.68,0.026,0.075,0.036,1048.2,1.044,3.985,CBZ,30,10.00,7,200,0.025,0.05,25,0.2,0,Synthetic,Single,5.083333333,98.33333333
C-Biochar,600,240,79.42,2.09,5.93,2.88,0.110929237,9.68,0.026,0.075,0.036,1048.2,1.044,3.985,CBZ,30,10.00,7,200,0.025,0.05,25,0.3,0,Synthetic,Single,4.064814815,118.7037037
C-Biochar,600,240,79.42,2.09,5.93,2.88,0.110929237,9.68,0.026,0.075,0.036,1048.2,1.044,3.985,CBZ,30,10.00,7,200,0.025,0.05,25,0.4,0,Synthetic,Single,3.861111111,122.7777778
C-Biochar,600,240,79.42,2.09,5.93,2.88,0.110929237,9.68,0.026,0.075,0.036,1048.2,1.044,3.985,CBZ,30,10.00,7,200,0.025,0.05,25,0.5,0,Synthetic,Single,4.490740741,110.1851852
C-Biochar,600,240,79.42,2.09,5.93,2.88,0.110929237,9.68,0.026,0.075,0.036,1048.2,1.044,3.985,CBZ,30,10.00,7,200,0.025,0.05,25,0,0,Synthetic,Single,4.751984127,104.9603175
C-Biochar,600,240,79.42,2.09,5.93,2.88,0.110929237,9.68,0.026,0.075,0.036,1048.2,1.044,3.985,CBZ,30,10.00,7,200,0.025,0.05,25,0.1,0,Synthetic,Single,4.950396825,100.9920635
C-Biochar,600,240,79.42,2.09,5.93,2.88,0.110929237,9.68,0.026,0.075,0.036,1048.2,1.044,3.985,CBZ,30,10.00,7,200,0.025,0.05,25,0.2,0,Synthetic,Single,5.446428571,91.07142857
C-Biochar,600,240,79.42,2.09,5.93,2.88,0.110929237,9.68,0.026,0.075,0.036,1048.2,1.044,3.985,CBZ,30,10.00,7,200,0.025,0.05,25,0.3,0,Synthetic,Single,4.35515873,112.8968254
C-Biochar,600,240,79.42,2.09,5.93,2.88,0.110929237,9.68,0.026,0.075,0.036,1048.2,1.044,3.985,CBZ,30,10.00,7,200,0.025,0.05,25,0.4,0,Synthetic,Single,4.136904762,117.2619048
C-Biochar,600,240,79.42,2.09,5.93,2.88,0.110929237,9.68,0.026,0.075,0.036,1048.2,1.044,3.985,CBZ,30,10.00,7,200,0.025,0.05,25,0.5,0,Synthetic,Single,4.811507937,103.7698413
C-Biochar,600,240,79.42,2.09,5.93,2.88,0.110929237,9.68,0.026,0.075,0.036,1048.2,1.044,3.985,CBZ,30,10.00,7,200,0.025,0.05,25,0,0,Synthetic,Single,4.751984127,104.9603175
C-Biochar,600,240,79.42,2.09,5.93,2.88,0.110929237,9.68,0.026,0.075,0.036,1048.2,1.044,3.985,CBZ,30,10.00,7,200,0.025,0.05,25,0.1,0,Synthetic,Single,4.950396825,100.9920635
C-Biochar,600,240,79.42,2.09,5.93,2.88,0.110929237,9.68,0.026,0.075,0.036,1048.2,1.044,3.985,CBZ,30,10.00,7,200,0.025,0.05,25,0.2,0,Synthetic,Single,5.446428571,91.07142857
C-Biochar,600,240,79.42,2.09,5.93,2.88,0.110929237,9.68,0.026,0.075,0.036,1048.2,1.044,3.985,CBZ,30,10.00,7,200,0.025,0.05,25,0.3,0,Synthetic,Single,4.35515873,112.8968254
C-Biochar,600,240,79.42,2.09,5.93,2.88,0.110929237,9.68,0.026,0.075,0.036,1048.2,1.044,3.985,CBZ,30,10.00,7,200,0.025,0.05,25,0.4,0,Synthetic,Single,4.136904762,117.2619048
C-Biochar,600,240,79.42,2.09,5.93,2.88,0.110929237,9.68,0.026,0.075,0.036,1048.2,1.044,3.985,CBZ,30,10.00,7,200,0.025,0.05,25,0.5,0,Synthetic,Single,4.811507937,103.7698413
PAC,600,240,85.02,0.76,3.86,0.32,0.049164902,10.04,0.009,0.036,0.004,957.6,0.676,2.825,IBF,30,10.00,7,200,0.025,0.05,25,0,0,Synthetic,Single,3.777777778,124.4444444
PAC,600,240,85.02,0.76,3.86,0.32,0.049164902,10.04,0.009,0.036,0.004,957.6,0.676,2.825,IBF,30,20.00,7,200,0.025,0.05,25,0,0,Synthetic,Single,14.66666667,106.6666667
PAC,600,240,85.02,0.76,3.86,0.32,0.049164902,10.04,0.009,0.036,0.004,957.6,0.676,2.825,IBF,30,30.00,7,200,0.025,0.05,25,0,0,Synthetic,Single,20.66666667,186.6666667
PAC,600,240,85.02,0.76,3.86,0.32,0.049164902,10.04,0.009,0.036,0.004,957.6,0.676,2.825,IBF,30,50.00,7,200,0.025,0.05,25,0,0,Synthetic,Single,43.33333333,133.3333333
PAC,600,240,85.02,0.76,3.86,0.32,0.049164902,10.04,0.009,0.036,0.004,957.6,0.676,2.825,IBF,30,80.00,7,200,0.025,0.05,25,0,0,Synthetic,Single,70.66666667,186.6666667
PAC,600,240,85.02,0.76,3.86,0.32,0.049164902,10.04,0.009,0.036,0.004,957.6,0.676,2.825,IBF,30,100.00,7,200,0.025,0.05,25,0,0,Synthetic,Single,90,200
PAC,600,240,85.02,0.76,3.86,0.32,0.049164902,10.04,0.009,0.036,0.004,957.6,0.676,2.825,IBF,30,10.00,7,200,0.025,0.05,25,0,0,Synthetic,Single,4,120
PAC,600,240,85.02,0.76,3.86,0.32,0.049164902,10.04,0.009,0.036,0.004,957.6,0.676,2.825,IBF,30,20.00,7,200,0.025,0.05,25,0,0,Synthetic,Single,14,120
PAC,600,240,85.02,0.76,3.86,0.32,0.049164902,10.04,0.009,0.036,0.004,957.6,0.676,2.825,IBF,30,30.00,7,200,0.025,0.05,25,0,0,Synthetic,Single,24,120
PAC,600,240,85.02,0.76,3.86,0.32,0.049164902,10.04,0.009,0.036,0.004,957.6,0.676,2.825,IBF,30,50.00,7,200,0.025,0.05,25,0,0,Synthetic,Single,42.88888889,142.2222222
PAC,600,240,85.02,0.76,3.86,0.32,0.049164902,10.04,0.009,0.036,0.004,957.6,0.676,2.825,IBF,30,80.00,7,200,0.025,0.05,25,0,0,Synthetic,Single,70,200
PAC,600,240,85.02,0.76,3.86,0.32,0.049164902,10.04,0.009,0.036,0.004,957.6,0.676,2.825,IBF,30,100.00,7,200,0.025,0.05,25,0,0,Synthetic,Single,89.77777778,204.4444444
PAC,600,240,85.02,0.76,3.86,0.32,0.049164902,10.04,0.009,0.036,0.004,957.6,0.676,2.825,ATE,30,10.00,7,200,0.025,0.05,25,0,0,Synthetic,Single,6.511111111,69.77777778
PAC,600,240,85.02,0.76,3.86,0.32,0.049164902,10.04,0.009,0.036,0.004,957.6,0.676,2.825,ATE,30,20.00,7,200,0.025,0.05,25,0,0,Synthetic,Single,12.58518519,148.2962963
PAC,600,240,85.02,0.76,3.86,0.32,0.049164902,10.04,0.009,0.036,0.004,957.6,0.676,2.825,ATE,30,30.00,7,200,0.025,0.05,25,0,0,Synthetic,Single,20.51111111,189.7777778
PAC,600,240,85.02,0.76,3.86,0.32,0.049164902,10.04,0.009,0.036,0.004,957.6,0.676,2.825,ATE,30,50.00,7,200,0.025,0.05,25,0,0,Synthetic,Single,37.84444444,243.1111111
PAC,600,240,85.02,0.76,3.86,0.32,0.049164902,10.04,0.009,0.036,0.004,957.6,0.676,2.825,ATE,30,80.00,7,200,0.025,0.05,25,0,0,Synthetic,Single,61.4,372
PAC,600,240,85.02,0.76,3.86,0.32,0.049164902,10.04,0.009,0.036,0.004,957.6,0.676,2.825,ATE,30,100.00,7,200,0.025,0.05,25,0,0,Synthetic,Single,80.73333333,385.3333333
PAC,600,240,85.02,0.76,3.86,0.32,0.049164902,10.04,0.009,0.036,0.004,957.6,0.676,2.825,ATE,30,10.00,7,200,0.025,0.05,25,0,0,Synthetic,Single,5.177777778,96.44444444
PAC,600,240,85.02,0.76,3.86,0.32,0.049164902,10.04,0.009,0.036,0.004,957.6,0.676,2.825,ATE,30,20.00,7,200,0.025,0.05,25,0,0,Synthetic,Single,12.51111111,149.7777778
PAC,600,240,85.02,0.76,3.86,0.32,0.049164902,10.04,0.009,0.036,0.004,957.6,0.676,2.825,ATE,30,30.00,7,200,0.025,0.05,25,0,0,Synthetic,Single,20.80740741,183.8518519
PAC,600,240,85.02,0.76,3.86,0.32,0.049164902,10.04,0.009,0.036,0.004,957.6,0.676,2.825,ATE,30,50.00,7,200,0.025,0.05,25,0,0,Synthetic,Single,36.95555556,260.8888889
PAC,600,240,85.02,0.76,3.86,0.32,0.049164902,10.04,0.009,0.036,0.004,957.6,0.676,2.825,ATE,30,80.00,7,200,0.025,0.05,25,0,0,Synthetic,Single,61.62222222,367.5555556
PAC,600,240,85.02,0.76,3.86,0.32,0.049164902,10.04,0.009,0.036,0.004,957.6,0.676,2.825,ATE,30,100.00,7,200,0.025,0.05,25,0,0,Synthetic,Single,80.73333333,385.3333333
PAC,600,240,85.02,0.76,3.86,0.32,0.049164902,10.04,0.009,0.036,0.004,957.6,0.676,2.825,CBZ,30,10.00,7,200,0.025,0.05,25,0,0,Synthetic,Single,5.109126984,97.81746032
PAC,600,240,85.02,0.76,3.86,0.32,0.049164902,10.04,0.009,0.036,0.004,957.6,0.676,2.825,CBZ,30,20.00,7,200,0.025,0.05,25,0,0,Synthetic,Single,12.5297619,149.4047619
PAC,600,240,85.02,0.76,3.86,0.32,0.049164902,10.04,0.009,0.036,0.004,957.6,0.676,2.825,CBZ,30,30.00,7,200,0.025,0.05,25,0,0,Synthetic,Single,20.00992063,199.8015873
PAC,600,240,85.02,0.76,3.86,0.32,0.049164902,10.04,0.009,0.036,0.004,957.6,0.676,2.825,CBZ,30,50.00,7,200,0.025,0.05,25,0,0,Synthetic,Single,38.58134921,228.3730159
PAC,600,240,85.02,0.76,3.86,0.32,0.049164902,10.04,0.009,0.036,0.004,957.6,0.676,2.825,CBZ,30,80.00,7,200,0.025,0.05,25,0,0,Synthetic,Single,66.73611111,265.2777778
PAC,600,240,85.02,0.76,3.86,0.32,0.049164902,10.04,0.009,0.036,0.004,957.6,0.676,2.825,CBZ,30,100.00,7,200,0.025,0.05,25,0,0,Synthetic,Single,84.71230159,305.7539683
PAC,600,240,85.02,0.76,3.86,0.32,0.049164902,10.04,0.009,0.036,0.004,957.6,0.676,2.825,CBZ,30,10.00,7,200,0.025,0.05,25,0,0,Synthetic,Single,5.029761905,99.4047619
PAC,600,240,85.02,0.76,3.86,0.32,0.049164902,10.04,0.009,0.036,0.004,957.6,0.676,2.825,CBZ,30,20.00,7,200,0.025,0.05,25,0,0,Synthetic,Single,13.38293651,132.3412698
PAC,600,240,85.02,0.76,3.86,0.32,0.049164902,10.04,0.009,0.036,0.004,957.6,0.676,2.825,CBZ,30,30.00,7,200,0.025,0.05,25,0,0,Synthetic,Single,21.80224868,163.9550265
PAC,600,240,85.02,0.76,3.86,0.32,0.049164902,10.04,0.009,0.036,0.004,957.6,0.676,2.825,CBZ,30,50.00,7,200,0.025,0.05,25,0,0,Synthetic,Single,39.39484127,212.1031746
PAC,600,240,85.02,0.76,3.86,0.32,0.049164902,10.04,0.009,0.036,0.004,957.6,0.676,2.825,CBZ,30,80.00,7,200,0.025,0.05,25,0,0,Synthetic,Single,67.03373016,259.3253968
PAC,600,240,85.02,0.76,3.86,0.32,0.049164902,10.04,0.009,0.036,0.004,957.6,0.676,2.825,CBZ,30,100.00,7,200,0.025,0.05,25,0,0,Synthetic,Single,84.05753968,318.8492063
PAC,600,240,85.02,0.76,3.86,0.32,0.049164902,10.04,0.009,0.036,0.004,957.6,0.676,2.825,IBF,30,10.00,3,200,0.025,0.05,25,0,0,Synthetic,Single,5.333333333,93.33333333
PAC,600,240,85.02,0.76,3.86,0.32,0.049164902,10.04,0.009,0.036,0.004,957.6,0.676,2.825,IBF,30,10.00,5,200,0.025,0.05,25,0,0,Synthetic,Single,8,40
PAC,600,240,85.02,0.76,3.86,0.32,0.049164902,10.04,0.009,0.036,0.004,957.6,0.676,2.825,IBF,30,10.00,7,200,0.025,0.05,25,0,0,Synthetic,Single,9.333333333,13.33333333
PAC,600,240,85.02,0.76,3.86,0.32,0.049164902,10.04,0.009,0.036,0.004,957.6,0.676,2.825,IBF,30,10.00,9,200,0.025,0.05,25,0,0,Synthetic,Single,10,0
PAC,600,240,85.02,0.76,3.86,0.32,0.049164902,10.04,0.009,0.036,0.004,957.6,0.676,2.825,IBF,30,10.00,3,200,0.025,0.05,25,0,0,Synthetic,Single,5.333333333,93.33333333
PAC,600,240,85.02,0.76,3.86,0.32,0.049164902,10.04,0.009,0.036,0.004,957.6,0.676,2.825,IBF,30,10.00,5,200,0.025,0.05,25,0,0,Synthetic,Single,8,40
PAC,600,240,85.02,0.76,3.86,0.32,0.049164902,10.04,0.009,0.036,0.004,957.6,0.676,2.825,IBF,30,10.00,7,200,0.025,0.05,25,0,0,Synthetic,Single,9.333333333,13.33333333
PAC,600,240,85.02,0.76,3.86,0.32,0.049164902,10.04,0.009,0.036,0.004,957.6,0.676,2.825,IBF,30,10.00,9,200,0.025,0.05,25,0,0,Synthetic,Single,10,0
PAC,600,240,85.02,0.76,3.86,0.32,0.049164902,10.04,0.009,0.036,0.004,957.6,0.676,2.825,IBF,30,10.00,3,200,0.025,0.05,25,0,0,Synthetic,Single,5.333333333,93.33333333
PAC,600,240,85.02,0.76,3.86,0.32,0.049164902,10.04,0.009,0.036,0.004,957.6,0.676,2.825,IBF,30,10.00,5,200,0.025,0.05,25,0,0,Synthetic,Single,8,40
PAC,600,240,85.02,0.76,3.86,0.32,0.049164902,10.04,0.009,0.036,0.004,957.6,0.676,2.825,IBF,30,10.00,7,200,0.025,0.05,25,0,0,Synthetic,Single,9.333333333,13.33333333
PAC,600,240,85.02,0.76,3.86,0.32,0.049164902,10.04,0.009,0.036,0.004,957.6,0.676,2.825,IBF,30,10.00,9,200,0.025,0.05,25,0,0,Synthetic,Single,10,0
PAC,600,240,85.02,0.76,3.86,0.32,0.049164902,10.04,0.009,0.036,0.004,957.6,0.676,2.825,ATE,30,10.00,3,200,0.025,0.05,25,0,0,Synthetic,Single,7.844444444,43.11111111
PAC,600,240,85.02,0.76,3.86,0.32,0.049164902,10.04,0.009,0.036,0.004,957.6,0.676,2.825,ATE,30,10.00,5,200,0.025,0.05,25,0,0,Synthetic,Single,6.733333333,65.33333333
PAC,600,240,85.02,0.76,3.86,0.32,0.049164902,10.04,0.009,0.036,0.004,957.6,0.676,2.825,ATE,30,10.00,7,200,0.025,0.05,25,0,0,Synthetic,Single,5.622222222,87.55555556
PAC,600,240,85.02,0.76,3.86,0.32,0.049164902,10.04,0.009,0.036,0.004,957.6,0.676,2.825,ATE,30,10.00,9,200,0.025,0.05,25,0,0,Synthetic,Single,5.622222222,87.55555556
PAC,600,240,85.02,0.76,3.86,0.32,0.049164902,10.04,0.009,0.036,0.004,957.6,0.676,2.825,ATE,30,10.00,3,200,0.025,0.05,25,0,0,Synthetic,Single,7.844444444,43.11111111
PAC,600,240,85.02,0.76,3.86,0.32,0.049164902,10.04,0.009,0.036,0.004,957.6,0.676,2.825,ATE,30,10.00,5,200,0.025,0.05,25,0,0,Synthetic,Single,6.733333333,65.33333333
PAC,600,240,85.02,0.76,3.86,0.32,0.049164902,10.04,0.009,0.036,0.004,957.6,0.676,2.825,ATE,30,10.00,7,200,0.025,0.05,25,0,0,Synthetic,Single,5.622222222,87.55555556
PAC,600,240,85.02,0.76,3.86,0.32,0.049164902,10.04,0.009,0.036,0.004,957.6,0.676,2.825,ATE,30,10.00,9,200,0.025,0.05,25,0,0,Synthetic,Single,5.622222222,87.55555556
PAC,600,240,85.02,0.76,3.86,0.32,0.049164902,10.04,0.009,0.036,0.004,957.6,0.676,2.825,ATE,30,10.00,3,200,0.025,0.05,25,0,0,Synthetic,Single,7.844444444,43.11111111
PAC,600,240,85.02,0.76,3.86,0.32,0.049164902,10.04,0.009,0.036,0.004,957.6,0.676,2.825,ATE,30,10.00,5,200,0.025,0.05,25,0,0,Synthetic,Single,6.733333333,65.33333333
PAC,600,240,85.02,0.76,3.86,0.32,0.049164902,10.04,0.009,0.036,0.004,957.6,0.676,2.825,ATE,30,10.00,7,200,0.025,0.05,25,0,0,Synthetic,Single,5.622222222,87.55555556
PAC,600,240,85.02,0.76,3.86,0.32,0.049164902,10.04,0.009,0.036,0.004,957.6,0.676,2.825,ATE,30,10.00,9,200,0.025,0.05,25,0,0,Synthetic,Single,5.622222222,87.55555556
PAC,600,240,85.02,0.76,3.86,0.32,0.049164902,10.04,0.009,0.036,0.004,957.6,0.676,2.825,CBZ,30,10.00,3,200,0.025,0.05,25,0,0,Synthetic,Single,5.486111111,90.27777778
PAC,600,240,85.02,0.76,3.86,0.32,0.049164902,10.04,0.009,0.036,0.004,957.6,0.676,2.825,CBZ,30,10.00,5,200,0.025,0.05,25,0,0,Synthetic,Single,4.751984127,104.9603175
PAC,600,240,85.02,0.76,3.86,0.32,0.049164902,10.04,0.009,0.036,0.004,957.6,0.676,2.825,CBZ,30,10.00,7,200,0.025,0.05,25,0,0,Synthetic,Single,5.367063492,92.65873016
PAC,600,240,85.02,0.76,3.86,0.32,0.049164902,10.04,0.009,0.036,0.004,957.6,0.676,2.825,CBZ,30,10.00,9,200,0.025,0.05,25,0,0,Synthetic,Single,4.990079365,100.1984127
PAC,600,240,85.02,0.76,3.86,0.32,0.049164902,10.04,0.009,0.036,0.004,957.6,0.676,2.825,CBZ,30,10.00,3,200,0.025,0.05,25,0,0,Synthetic,Single,5.486111111,90.27777778
PAC,600,240,85.02,0.76,3.86,0.32,0.049164902,10.04,0.009,0.036,0.004,957.6,0.676,2.825,CBZ,30,10.00,5,200,0.025,0.05,25,0,0,Synthetic,Single,4.751984127,104.9603175
PAC,600,240,85.02,0.76,3.86,0.32,0.049164902,10.04,0.009,0.036,0.004,957.6,0.676,2.825,CBZ,30,10.00,7,200,0.025,0.05,25,0,0,Synthetic,Single,5.367063492,92.65873016
PAC,600,240,85.02,0.76,3.86,0.32,0.049164902,10.04,0.009,0.036,0.004,957.6,0.676,2.825,CBZ,30,10.00,9,200,0.025,0.05,25,0,0,Synthetic,Single,4.990079365,100.1984127
PAC,600,240,85.02,0.76,3.86,0.32,0.049164902,10.04,0.009,0.036,0.004,957.6,0.676,2.825,CBZ,30,10.00,3,200,0.025,0.05,25,0,0,Synthetic,Single,5.486111111,90.27777778
PAC,600,240,85.02,0.76,3.86,0.32,0.049164902,10.04,0.009,0.036,0.004,957.6,0.676,2.825,CBZ,30,10.00,5,200,0.025,0.05,25,0,0,Synthetic,Single,4.751984127,104.9603175
PAC,600,240,85.02,0.76,3.86,0.32,0.049164902,10.04,0.009,0.036,0.004,957.6,0.676,2.825,CBZ,30,10.00,7,200,0.025,0.05,25,0,0,Synthetic,Single,5.367063492,92.65873016
PAC,600,240,85.02,0.76,3.86,0.32,0.049164902,10.04,0.009,0.036,0.004,957.6,0.676,2.825,CBZ,30,10.00,9,200,0.025,0.05,25,0,0,Synthetic,Single,4.990079365,100.1984127
PAC,600,240,85.02,0.76,3.86,0.32,0.049164902,10.04,0.009,0.036,0.004,957.6,0.676,2.825,IBF,30,10.00,7,200,0.025,0.05,15,0,0,Synthetic,Single,7.333333333,53.33333333
PAC,600,240,85.02,0.76,3.86,0.32,0.049164902,10.04,0.009,0.036,0.004,957.6,0.676,2.825,IBF,30,10.00,7,200,0.025,0.05,25,0,0,Synthetic,Single,7.333333333,53.33333333
PAC,600,240,85.02,0.76,3.86,0.32,0.049164902,10.04,0.009,0.036,0.004,957.6,0.676,2.825,IBF,30,10.00,7,200,0.025,0.05,35,0,0,Synthetic,Single,7.333333333,53.33333333
PAC,600,240,85.02,0.76,3.86,0.32,0.049164902,10.04,0.009,0.036,0.004,957.6,0.676,2.825,IBF,30,10.00,7,200,0.025,0.05,45,0,0,Synthetic,Single,7.333333333,53.33333333
PAC,600,240,85.02,0.76,3.86,0.32,0.049164902,10.04,0.009,0.036,0.004,957.6,0.676,2.825,IBF,30,10.00,7,200,0.025,0.05,15,0,0,Synthetic,Single,7.333333333,53.33333333
PAC,600,240,85.02,0.76,3.86,0.32,0.049164902,10.04,0.009,0.036,0.004,957.6,0.676,2.825,IBF,30,10.00,7,200,0.025,0.05,25,0,0,Synthetic,Single,7.333333333,53.33333333
PAC,600,240,85.02,0.76,3.86,0.32,0.049164902,10.04,0.009,0.036,0.004,957.6,0.676,2.825,IBF,30,10.00,7,200,0.025,0.05,35,0,0,Synthetic,Single,7.333333333,53.33333333
PAC,600,240,85.02,0.76,3.86,0.32,0.049164902,10.04,0.009,0.036,0.004,957.6,0.676,2.825,IBF,30,10.00,7,200,0.025,0.05,45,0,0,Synthetic,Single,7.333333333,53.33333333
PAC,600,240,85.02,0.76,3.86,0.32,0.049164902,10.04,0.009,0.036,0.004,957.6,0.676,2.825,IBF,30,10.00,7,200,0.025,0.05,15,0,0,Synthetic,Single,7.333333333,53.33333333
PAC,600,240,85.02,0.76,3.86,0.32,0.049164902,10.04,0.009,0.036,0.004,957.6,0.676,2.825,IBF,30,10.00,7,200,0.025,0.05,25,0,0,Synthetic,Single,7.333333333,53.33333333
PAC,600,240,85.02,0.76,3.86,0.32,0.049164902,10.04,0.009,0.036,0.004,957.6,0.676,2.825,IBF,30,10.00,7,200,0.025,0.05,35,0,0,Synthetic,Single,7.333333333,53.33333333
PAC,600,240,85.02,0.76,3.86,0.32,0.049164902,10.04,0.009,0.036,0.004,957.6,0.676,2.825,IBF,30,10.00,7,200,0.025,0.05,45,0,0,Synthetic,Single,7.333333333,53.33333333
PAC,600,240,85.02,0.76,3.86,0.32,0.049164902,10.04,0.009,0.036,0.004,957.6,0.676,2.825,ATE,30,10.00,7,200,0.025,0.05,15,0,0,Synthetic,Single,7.177777778,56.44444444
PAC,600,240,85.02,0.76,3.86,0.32,0.049164902,10.04,0.009,0.036,0.004,957.6,0.676,2.825,ATE,30,10.00,7,200,0.025,0.05,25,0,0,Synthetic,Single,6.288888889,74.22222222
PAC,600,240,85.02,0.76,3.86,0.32,0.049164902,10.04,0.009,0.036,0.004,957.6,0.676,2.825,ATE,30,10.00,7,200,0.025,0.05,35,0,0,Synthetic,Single,6.066666667,78.66666667
PAC,600,240,85.02,0.76,3.86,0.32,0.049164902,10.04,0.009,0.036,0.004,957.6,0.676,2.825,ATE,30,10.00,7,200,0.025,0.05,45,0,0,Synthetic,Single,5.622222222,87.55555556
PAC,600,240,85.02,0.76,3.86,0.32,0.049164902,10.04,0.009,0.036,0.004,957.6,0.676,2.825,ATE,30,10.00,7,200,0.025,0.05,15,0,0,Synthetic,Single,7.177777778,56.44444444
PAC,600,240,85.02,0.76,3.86,0.32,0.049164902,10.04,0.009,0.036,0.004,957.6,0.676,2.825,ATE,30,10.00,7,200,0.025,0.05,25,0,0,Synthetic,Single,6.288888889,74.22222222
PAC,600,240,85.02,0.76,3.86,0.32,0.049164902,10.04,0.009,0.036,0.004,957.6,0.676,2.825,ATE,30,10.00,7,200,0.025,0.05,35,0,0,Synthetic,Single,6.066666667,78.66666667
PAC,600,240,85.02,0.76,3.86,0.32,0.049164902,10.04,0.009,0.036,0.004,957.6,0.676,2.825,ATE,30,10.00,7,200,0.025,0.05,45,0,0,Synthetic,Single,5.622222222,87.55555556
PAC,600,240,85.02,0.76,3.86,0.32,0.049164902,10.04,0.009,0.036,0.004,957.6,0.676,2.825,ATE,30,10.00,7,200,0.025,0.05,15,0,0,Synthetic,Single,7.177777778,56.44444444
PAC,600,240,85.02,0.76,3.86,0.32,0.049164902,10.04,0.009,0.036,0.004,957.6,0.676,2.825,ATE,30,10.00,7,200,0.025,0.05,25,0,0,Synthetic,Single,6.288888889,74.22222222
PAC,600,240,85.02,0.76,3.86,0.32,0.049164902,10.04,0.009,0.036,0.004,957.6,0.676,2.825,ATE,30,10.00,7,200,0.025,0.05,35,0,0,Synthetic,Single,6.066666667,78.66666667
PAC,600,240,85.02,0.76,3.86,0.32,0.049164902,10.04,0.009,0.036,0.004,957.6,0.676,2.825,ATE,30,10.00,7,200,0.025,0.05,45,0,0,Synthetic,Single,5.622222222,87.55555556
PAC,600,240,85.02,0.76,3.86,0.32,0.049164902,10.04,0.009,0.036,0.004,957.6,0.676,2.825,CBZ,30,10.00,7,200,0.025,0.05,15,0,0,Synthetic,Single,5.724206349,85.51587302
PAC,600,240,85.02,0.76,3.86,0.32,0.049164902,10.04,0.009,0.036,0.004,957.6,0.676,2.825,CBZ,30,10.00,7,200,0.025,0.05,25,0,0,Synthetic,Single,5.208333333,95.83333333
PAC,600,240,85.02,0.76,3.86,0.32,0.049164902,10.04,0.009,0.036,0.004,957.6,0.676,2.825,CBZ,30,10.00,7,200,0.025,0.05,35,0,0,Synthetic,Single,4.712301587,105.7539683
PAC,600,240,85.02,0.76,3.86,0.32,0.049164902,10.04,0.009,0.036,0.004,957.6,0.676,2.825,CBZ,30,10.00,7,200,0.025,0.05,45,0,0,Synthetic,Single,4.236111111,115.2777778
PAC,600,240,85.02,0.76,3.86,0.32,0.049164902,10.04,0.009,0.036,0.004,957.6,0.676,2.825,CBZ,30,10.00,7,200,0.025,0.05,15,0,0,Synthetic,Single,5.724206349,85.51587302
PAC,600,240,85.02,0.76,3.86,0.32,0.049164902,10.04,0.009,0.036,0.004,957.6,0.676,2.825,CBZ,30,10.00,7,200,0.025,0.05,25,0,0,Synthetic,Single,5.208333333,95.83333333
PAC,600,240,85.02,0.76,3.86,0.32,0.049164902,10.04,0.009,0.036,0.004,957.6,0.676,2.825,CBZ,30,10.00,7,200,0.025,0.05,35,0,0,Synthetic,Single,4.712301587,105.7539683
PAC,600,240,85.02,0.76,3.86,0.32,0.049164902,10.04,0.009,0.036,0.004,957.6,0.676,2.825,CBZ,30,10.00,7,200,0.025,0.05,45,0,0,Synthetic,Single,4.236111111,115.2777778
PAC,600,240,85.02,0.76,3.86,0.32,0.049164902,10.04,0.009,0.036,0.004,957.6,0.676,2.825,CBZ,30,10.00,7,200,0.025,0.05,15,0,0,Synthetic,Single,5.724206349,85.51587302
PAC,600,240,85.02,0.76,3.86,0.32,0.049164902,10.04,0.009,0.036,0.004,957.6,0.676,2.825,CBZ,30,10.00,7,200,0.025,0.05,25,0,0,Synthetic,Single,5.208333333,95.83333333
PAC,600,240,85.02,0.76,3.86,0.32,0.049164902,10.04,0.009,0.036,0.004,957.6,0.676,2.825,CBZ,30,10.00,7,200,0.025,0.05,35,0,0,Synthetic,Single,4.712301587,105.7539683
PAC,600,240,85.02,0.76,3.86,0.32,0.049164902,10.04,0.009,0.036,0.004,957.6,0.676,2.825,CBZ,30,10.00,7,200,0.025,0.05,45,0,0,Synthetic,Single,4.236111111,115.2777778
