Repository: ZeeshanHJ/Adsorption-capacity-prediction-for-ECs

# Paper title and data availability
This repository contains codes for the paper entitled " Machine-learning-based prediction and optimization of emerging contaminants' adsorption capacity on biochar materials" authored by Zeeshan Haider Jaffari, Heewon Jeong, Jaegwan Shin, Jinwoo Kwak, Changgil Son, Yong-Gu Lee, Sangwon Kim, Kangmin Chon, Kyung Hwa Cho, also known as the WEIL group at UNIST, Korea. File name "Raw_data" contains the data set of 3,757 data points used in this study to build this model. Besides, The published article can be found on

File: Raw_data.csv (part 7 of 16)
Adsorbent,Pyrolysis temperature ,Pyrolysis time,C,H,O,N,(O+N)/C,Ash,H/C,O/C,N/C,Surface area,Pore volume,Average pore size,Pollutant,Adsorption time,Initial concentration,Solution pH,RPM,Volume,Adsorbent dosage,Adsorption temperature,Ion concentration,Humic acid,Wastewater type,Adsorption type,Final concentration,Capacity
PAC,600,240,85.02,0.76,3.86,0.32,0.049164902,10.04,0.009,0.036,0.004,957.6,0.676,2.825,IBF,30,10.00,7,200,0.025,0.05,25,0,0,Synthetic,Single,7.333333333,53.33333333
PAC,600,240,85.02,0.76,3.86,0.32,0.049164902,10.04,0.009,0.036,0.004,957.6,0.676,2.825,IBF,30,10.00,7,200,0.025,0.05,25,0.1,0,Synthetic,Single,8,40
PAC,600,240,85.02,0.76,3.86,0.32,0.049164902,10.04,0.009,0.036,0.004,957.6,0.676,2.825,IBF,30,10.00,7,200,0.025,0.05,25,0.2,0,Synthetic,Single,6.666666667,66.66666667
PAC,600,240,85.02,0.76,3.86,0.32,0.049164902,10.04,0.009,0.036,0.004,957.6,0.676,2.825,IBF,30,10.00,7,200,0.025,0.05,25,0.3,0,Synthetic,Single,6,80
PAC,600,240,85.02,0.76,3.86,0.32,0.049164902,10.04,0.009,0.036,0.004,957.6,0.676,2.825,IBF,30,10.00,7,200,0.025,0.05,25,0.4,0,Synthetic,Single,7.333333333,53.33333333
PAC,600,240,85.02,0.76,3.86,0.32,0.049164902,10.04,0.009,0.036,0.004,957.6,0.676,2.825,IBF,30,10.00,7,200,0.025,0.05,25,0.5,0,Synthetic,Single,7.333333333,53.33333333
PAC,600,240,85.02,0.76,3.86,0.32,0.049164902,10.04,0.009,0.036,0.004,957.6,0.676,2.825,IBF,30,10.00,7,200,0.025,0.05,25,0,0,Synthetic,Single,7.333333333,53.33333333
PAC,600,240,85.02,0.76,3.86,0.32,0.049164902,10.04,0.009,0.036,0.004,957.6,0.676,2.825,IBF,30,10.00,7,200,0.025,0.05,25,0.1,0,Synthetic,Single,8.666666667,26.66666667
PAC,600,240,85.02,0.76,3.86,0.32,0.049164902,10.04,0.009,0.036,0.004,957.6,0.676,2.825,IBF,30,10.00,7,200,0.025,0.05,25,0.2,0,Synthetic,Single,6.666666667,66.66666667
PAC,600,240,85.02,0.76,3.86,0.32,0.049164902,10.04,0.009,0.036,0.004,957.6,0.676,2.825,IBF,30,10.00,7,200,0.025,0.05,25,0.3,0,Synthetic,Single,6,80
PAC,600,240,85.02,0.76,3.86,0.32,0.049164902,10.04,0.009,0.036,0.004,957.6,0.676,2.825,IBF,30,10.00,7,200,0.025,0.05,25,0.4,0,Synthetic,Single,6.666666667,66.66666667
PAC,600,240,85.02,0.76,3.86,0.32,0.049164902,10.04,0.009,0.036,0.004,957.6,0.676,2.825,IBF,30,10.00,7,200,0.025,0.05,25,0.5,0,Synthetic,Single,6.666666667,66.66666667
PAC,600,240,85.02,0.76,3.86,0.32,0.049164902,10.04,0.009,0.036,0.004,957.6,0.676,2.825,IBF,30,10.00,7,200,0.025,0.05,25,0,0,Synthetic,Single,7.333333333,53.33333333
PAC,600,240,85.02,0.76,3.86,0.32,0.049164902,10.04,0.009,0.036,0.004,957.6,0.676,2.825,IBF,30,10.00,7,200,0.025,0.05,25,0.1,0,Synthetic,Single,8.666666667,26.66666667
PAC,600,240,85.02,0.76,3.86,0.32,0.049164902,10.04,0.009,0.036,0.004,957.6,0.676,2.825,IBF,30,10.00,7,200,0.025,0.05,25,0.2,0,Synthetic,Single,6.666666667,66.66666667
PAC,600,240,85.02,0.76,3.86,0.32,0.049164902,10.04,0.009,0.036,0.004,957.6,0.676,2.825,IBF,30,10.00,7,200,0.025,0.05,25,0.3,0,Synthetic,Single,6,80
PAC,600,240,85.02,0.76,3.86,0.32,0.049164902,10.04,0.009,0.036,0.004,957.6,0.676,2.825,IBF,30,10.00,7,200,0.025,0.05,25,0.4,0,Synthetic,Single,7.333333333,53.33333333
PAC,600,240,85.02,0.76,3.86,0.32,0.049164902,10.04,0.009,0.036,0.004,957.6,0.676,2.825,IBF,30,10.00,7,200,0.025,0.05,25,0.5,0,Synthetic,Single,7.333333333,53.33333333
PAC,600,240,85.02,0.76,3.86,0.32,0.049164902,10.04,0.009,0.036,0.004,957.6,0.676,2.825,ATE,30,10.00,7,200,0.025,0.05,25,0,0,Synthetic,Single,7.844444444,43.11111111
PAC,600,240,85.02,0.76,3.86,0.32,0.049164902,10.04,0.009,0.036,0.004,957.6,0.676,2.825,ATE,30,10.00,7,200,0.025,0.05,25,0.1,0,Synthetic,Single,8.511111111,29.77777778
PAC,600,240,85.02,0.76,3.86,0.32,0.049164902,10.04,0.009,0.036,0.004,957.6,0.676,2.825,ATE,30,10.00,7,200,0.025,0.05,25,0.2,0,Synthetic,Single,8.066666667,38.66666667
PAC,600,240,85.02,0.76,3.86,0.32,0.049164902,10.04,0.009,0.036,0.004,957.6,0.676,2.825,ATE,30,10.00,7,200,0.025,0.05,25,0.3,0,Synthetic,Single,7.177777778,56.44444444
PAC,600,240,85.02,0.76,3.86,0.32,0.049164902,10.04,0.009,0.036,0.004,957.6,0.676,2.825,ATE,30,10.00,7,200,0.025,0.05,25,0.4,0,Synthetic,Single,7.622222222,47.55555556
PAC,600,240,85.02,0.76,3.86,0.32,0.049164902,10.04,0.009,0.036,0.004,957.6,0.676,2.825,ATE,30,10.00,7,200,0.025,0.05,25,0.5,0,Synthetic,Single,7.177777778,56.44444444
PAC,600,240,85.02,0.76,3.86,0.32,0.049164902,10.04,0.009,0.036,0.004,957.6,0.676,2.825,ATE,30,10.00,7,200,0.025,0.05,25,0,0,Synthetic,Single,7.844444444,43.11111111
PAC,600,240,85.02,0.76,3.86,0.32,0.049164902,10.04,0.009,0.036,0.004,957.6,0.676,2.825,ATE,30,10.00,7,200,0.025,0.05,25,0.1,0,Synthetic,Single,8.511111111,29.77777778
PAC,600,240,85.02,0.76,3.86,0.32,0.049164902,10.04,0.009,0.036,0.004,957.6,0.676,2.825,ATE,30,10.00,7,200,0.025,0.05,25,0.2,0,Synthetic,Single,8.066666667,38.66666667
PAC,600,240,85.02,0.76,3.86,0.32,0.049164902,10.04,0.009,0.036,0.004,957.6,0.676,2.825,ATE,30,10.00,7,200,0.025,0.05,25,0.3,0,Synthetic,Single,7.177777778,56.44444444
PAC,600,240,85.02,0.76,3.86,0.32,0.049164902,10.04,0.009,0.036,0.004,957.6,0.676,2.825,ATE,30,10.00,7,200,0.025,0.05,25,0.4,0,Synthetic,Single,7.622222222,47.55555556
PAC,600,240,85.02,0.76,3.86,0.32,0.049164902,10.04,0.009,0.036,0.004,957.6,0.676,2.825,ATE,30,10.00,7,200,0.025,0.05,25,0.5,0,Synthetic,Single,7.177777778,56.44444444
PAC,600,240,85.02,0.76,3.86,0.32,0.049164902,10.04,0.009,0.036,0.004,957.6,0.676,2.825,ATE,30,10.00,7,200,0.025,0.05,25,0,0,Synthetic,Single,7.844444444,43.11111111
PAC,600,240,85.02,0.76,3.86,0.32,0.049164902,10.04,0.009,0.036,0.004,957.6,0.676,2.825,ATE,30,10.00,7,200,0.025,0.05,25,0.1,0,Synthetic,Single,8.511111111,29.77777778
PAC,600,240,85.02,0.76,3.86,0.32,0.049164902,10.04,0.009,0.036,0.004,957.6,0.676,2.825,ATE,30,10.00,7,200,0.025,0.05,25,0.2,0,Synthetic,Single,8.066666667,38.66666667
PAC,600,240,85.02,0.76,3.86,0.32,0.049164902,10.04,0.009,0.036,0.004,957.6,0.676,2.825,ATE,30,10.00,7,200,0.025,0.05,25,0.3,0,Synthetic,Single,7.177777778,56.44444444
PAC,600,240,85.02,0.76,3.86,0.32,0.049164902,10.04,0.009,0.036,0.004,957.6,0.676,2.825,ATE,30,10.00,7,200,0.025,0.05,25,0.4,0,Synthetic,Single,7.622222222,47.55555556
PAC,600,240,85.02,0.76,3.86,0.32,0.049164902,10.04,0.009,0.036,0.004,957.6,0.676,2.825,ATE,30,10.00,7,200,0.025,0.05,25,0.5,0,Synthetic,Single,7.177777778,56.44444444
PAC,600,240,85.02,0.76,3.86,0.32,0.049164902,10.04,0.009,0.036,0.004,957.6,0.676,2.825,CBZ,30,10.00,7,200,0.025,0.05,25,0,0,Synthetic,Single,4.890873016,102.1825397
PAC,600,240,85.02,0.76,3.86,0.32,0.049164902,10.04,0.009,0.036,0.004,957.6,0.676,2.825,CBZ,30,10.00,7,200,0.025,0.05,25,0.1,0,Synthetic,Single,5.367063492,92.65873016
PAC,600,240,85.02,0.76,3.86,0.32,0.049164902,10.04,0.009,0.036,0.004,957.6,0.676,2.825,CBZ,30,10.00,7,200,0.025,0.05,25,0.2,0,Synthetic,Single,5.882936508,82.34126984
PAC,600,240,85.02,0.76,3.86,0.32,0.049164902,10.04,0.009,0.036,0.004,957.6,0.676,2.825,CBZ,30,10.00,7,200,0.025,0.05,25,0.3,0,Synthetic,Single,5.029761905,99.4047619
PAC,600,240,85.02,0.76,3.86,0.32,0.049164902,10.04,0.009,0.036,0.004,957.6,0.676,2.825,CBZ,30,10.00,7,200,0.025,0.05,25,0.4,0,Synthetic,Single,4.533730159,109.3253968
PAC,600,240,85.02,0.76,3.86,0.32,0.049164902,10.04,0.009,0.036,0.004,957.6,0.676,2.825,CBZ,30,10.00,7,200,0.025,0.05,25,0.5,0,Synthetic,Single,4.851190476,102.9761905
PAC,600,240,85.02,0.76,3.86,0.32,0.049164902,10.04,0.009,0.036,0.004,957.6,0.676,2.825,CBZ,30,10.00,7,200,0.025,0.05,25,0,0,Synthetic,Single,4.890873016,102.1825397
PAC,600,240,85.02,0.76,3.86,0.32,0.049164902,10.04,0.009,0.036,0.004,957.6,0.676,2.825,CBZ,30,10.00,7,200,0.025,0.05,25,0.1,0,Synthetic,Single,5.367063492,92.65873016
PAC,600,240,85.02,0.76,3.86,0.32,0.049164902,10.04,0.009,0.036,0.004,957.6,0.676,2.825,CBZ,30,10.00,7,200,0.025,0.05,25,0.2,0,Synthetic,Single,5.882936508,82.34126984
PAC,600,240,85.02,0.76,3.86,0.32,0.049164902,10.04,0.009,0.036,0.004,957.6,0.676,2.825,CBZ,30,10.00,7,200,0.025,0.05,25,0.3,0,Synthetic,Single,5.029761905,99.4047619
PAC,600,240,85.02,0.76,3.86,0.32,0.049164902,10.04,0.009,0.036,0.004,957.6,0.676,2.825,CBZ,30,10.00,7,200,0.025,0.05,25,0.4,0,Synthetic,Single,4.533730159,109.3253968
PAC,600,240,85.02,0.76,3.86,0.32,0.049164902,10.04,0.009,0.036,0.004,957.6,0.676,2.825,CBZ,30,10.00,7,200,0.025,0.05,25,0.5,0,Synthetic,Single,4.851190476,102.9761905
PAC,600,240,85.02,0.76,3.86,0.32,0.049164902,10.04,0.009,0.036,0.004,957.6,0.676,2.825,CBZ,30,10.00,7,200,0.025,0.05,25,0,0,Synthetic,Single,4.890873016,102.1825397
PAC,600,240,85.02,0.76,3.86,0.32,0.049164902,10.04,0.009,0.036,0.004,957.6,0.676,2.825,CBZ,30,10.00,7,200,0.025,0.05,25,0.1,0,Synthetic,Single,5.367063492,92.65873016
PAC,600,240,85.02,0.76,3.86,0.32,0.049164902,10.04,0.009,0.036,0.004,957.6,0.676,2.825,CBZ,30,10.00,7,200,0.025,0.05,25,0.2,0,Synthetic,Single,5.882936508,82.34126984
PAC,600,240,85.02,0.76,3.86,0.32,0.049164902,10.04,0.009,0.036,0.004,957.6,0.676,2.825,CBZ,30,10.00,7,200,0.025,0.05,25,0.3,0,Synthetic,Single,5.029761905,99.4047619
PAC,600,240,85.02,0.76,3.86,0.32,0.049164902,10.04,0.009,0.036,0.004,957.6,0.676,2.825,CBZ,30,10.00,7,200,0.025,0.05,25,0.4,0,Synthetic,Single,4.533730159,109.3253968
PAC,600,240,85.02,0.76,3.86,0.32,0.049164902,10.04,0.009,0.036,0.004,957.6,0.676,2.825,CBZ,30,10.00,7,200,0.025,0.05,25,0.5,0,Synthetic,Single,4.851190476,102.9761905
Pristine SCG biochar,800,120,81.2,1.4,2.2,2.6,0.0591133,12.6,0.017,0.027,0.032,4,0.006,5.818,CBZ,1440,1.00,7,160,0.02,0.05,25,0,0,Synthetic,Single,0.987458852,0.250822963
Pristine SCG biochar,800,120,81.2,1.4,2.2,2.6,0.0591133,12.6,0.017,0.027,0.032,4,0.006,5.818,CBZ,1440,2.00,7,160,0.02,0.05,25,0,0,Synthetic,Single,1.880072799,2.398544014
Pristine SCG biochar,800,120,81.2,1.4,2.2,2.6,0.0591133,12.6,0.017,0.027,0.032,4,0.006,5.818,CBZ,1440,3.00,7,160,0.02,0.05,25,0,0,Synthetic,Single,2.75169696,4.966060795
Pristine SCG biochar,800,120,81.2,1.4,2.2,2.6,0.0591133,12.6,0.017,0.027,0.032,4,0.006,5.818,CBZ,1440,5.00,7,160,0.02,0.05,25,0,0,Synthetic,Single,4.68238487,6.352302607
Pristine SCG biochar,800,120,81.2,1.4,2.2,2.6,0.0591133,12.6,0.017,0.027,0.032,4,0.006,5.818,CBZ,1440,7.00,7,160,0.02,0.05,25,0,0,Synthetic,Single,6.535340778,9.293184445
Pristine SCG biochar,800,120,81.2,1.4,2.2,2.6,0.0591133,12.6,0.017,0.027,0.032,4,0.006,5.818,CBZ,1440,10.00,7,160,0.02,0.05,25,0,0,Synthetic,Single,9.237543683,15.24912634
Pristine SCG biochar,800,120,81.2,1.4,2.2,2.6,0.0591133,12.6,0.017,0.027,0.032,4,0.006,5.818,CBZ,1440,1.00,7,160,0.02,0.05,25,0,0,Synthetic,Single,0.942815717,1.143685658
Pristine SCG biochar,800,120,81.2,1.4,2.2,2.6,0.0591133,12.6,0.017,0.027,0.032,4,0.006,5.818,CBZ,1440,2.00,7,160,0.02,0.05,25,0,0,Synthetic,Single,1.85069352,2.986129606
Pristine SCG biochar,800,120,81.2,1.4,2.2,2.6,0.0591133,12.6,0.017,0.027,0.032,4,0.006,5.818,CBZ,1440,3.00,7,160,0.02,0.05,25,0,0,Synthetic,Single,2.81096552,3.780689599
Pristine SCG biochar,800,120,81.2,1.4,2.2,2.6,0.0591133,12.6,0.017,0.027,0.032,4,0.006,5.818,CBZ,1440,5.00,7,160,0.02,0.05,25,0,0,Synthetic,Single,4.686503065,6.269938692
Pristine SCG biochar,800,120,81.2,1.4,2.2,2.6,0.0591133,12.6,0.017,0.027,0.032,4,0.006,5.818,CBZ,1440,7.00,7,160,0.02,0.05,25,0,0,Synthetic,Single,6.610003988,7.799920238
Pristine SCG biochar,800,120,81.2,1.4,2.2,2.6,0.0591133,12.6,0.017,0.027,0.032,4,0.006,5.818,CBZ,1440,10.00,7,160,0.02,0.05,25,0,0,Synthetic,Single,9.290934224,14.18131552
Pristine SCG biochar,800,120,81.2,1.4,2.2,2.6,0.0591133,12.6,0.017,0.027,0.032,4,0.006,5.818,CBZ,1440,1.00,7,160,0.02,0.05,25,0,0,Synthetic,Single,0.942442257,1.151154852
Pristine SCG biochar,800,120,81.2,1.4,2.2,2.6,0.0591133,12.6,0.017,0.027,0.032,4,0.006,5.818,CBZ,1440,2.00,7,160,0.02,0.05,25,0,0,Synthetic,Single,1.842671065,3.146578704
Pristine SCG biochar,800,120,81.2,1.4,2.2,2.6,0.0591133,12.6,0.017,0.027,0.032,4,0.006,5.818,CBZ,1440,3.00,7,160,0.02,0.05,25,0,0,Synthetic,Single,2.772482949,4.550341014
Pristine SCG biochar,800,120,81.2,1.4,2.2,2.6,0.0591133,12.6,0.017,0.027,0.032,4,0.006,5.818,CBZ,1440,5.00,7,160,0.02,0.05,25,0,0,Synthetic,Single,4.736302986,5.273940287
Pristine SCG biochar,800,120,81.2,1.4,2.2,2.6,0.0591133,12.6,0.017,0.027,0.032,4,0.006,5.818,CBZ,1440,7.00,7,160,0.02,0.05,25,0,0,Synthetic,Single,6.539740505,9.205189907
Pristine SCG biochar,800,120,81.2,1.4,2.2,2.6,0.0591133,12.6,0.017,0.027,0.032,4,0.006,5.818,CBZ,1440,10.00,7,160,0.02,0.05,25,0,0,Synthetic,Single,9.226359833,15.47280335
Pristine SCG biochar,800,120,81.2,1.4,2.2,2.6,0.0591133,12.6,0.017,0.027,0.032,4,0.006,5.818,IBF,1440,1.00,7,160,0.02,0.05,25,0,0,Synthetic,Single,0.96559542,0.688091598
Pristine SCG biochar,800,120,81.2,1.4,2.2,2.6,0.0591133,12.6,0.017,0.027,0.032,4,0.006,5.818,IBF,1440,2.00,7,160,0.02,0.05,25,0,0,Synthetic,Single,1.892409586,2.151808277
Pristine SCG biochar,800,120,81.2,1.4,2.2,2.6,0.0591133,12.6,0.017,0.027,0.032,4,0.006,5.818,IBF,1440,3.00,7,160,0.02,0.05,25,0,0,Synthetic,Single,2.768536092,4.629278166
Pristine SCG biochar,800,120,81.2,1.4,2.2,2.6,0.0591133,12.6,0.017,0.027,0.032,4,0.006,5.818,IBF,1440,5.00,7,160,0.02,0.05,25,0,0,Synthetic,Single,4.760121284,4.797574325
Pristine SCG biochar,800,120,81.2,1.4,2.2,2.6,0.0591133,12.6,0.017,0.027,0.032,4,0.006,5.818,IBF,1440,7.00,7,160,0.02,0.05,25,0,0,Synthetic,Single,6.518036465,9.639270701
Pristine SCG biochar,800,120,81.2,1.4,2.2,2.6,0.0591133,12.6,0.017,0.027,0.032,4,0.006,5.818,IBF,1440,10.00,7,160,0.02,0.05,25,0,0,Synthetic,Single,9.37611373,12.47772539
Pristine SCG biochar,800,120,81.2,1.4,2.2,2.6,0.0591133,12.6,0.017,0.027,0.032,4,0.006,5.818,IBF,1440,1.00,7,160,0.02,0.05,25,0,0,Synthetic,Single,0.965503599,0.68992802
Pristine SCG biochar,800,120,81.2,1.4,2.2,2.6,0.0591133,12.6,0.017,0.027,0.032,4,0.006,5.818,IBF,1440,2.00,7,160,0.02,0.05,25,0,0,Synthetic,Single,1.888789039,2.224219221
Pristine SCG biochar,800,120,81.2,1.4,2.2,2.6,0.0591133,12.6,0.017,0.027,0.032,4,0.006,5.818,IBF,1440,3.00,7,160,0.02,0.05,25,0,0,Synthetic,Single,2.762628001,4.747439987
Pristine SCG biochar,800,120,81.2,1.4,2.2,2.6,0.0591133,12.6,0.017,0.027,0.032,4,0.006,5.818,IBF,1440,5.00,7,160,0.02,0.05,25,0,0,Synthetic,Single,4.750593045,4.988139105
Pristine SCG biochar,800,120,81.2,1.4,2.2,2.6,0.0591133,12.6,0.017,0.027,0.032,4,0.006,5.818,IBF,1440,7.00,7,160,0.02,0.05,25,0,0,Synthetic,Single,6.505493299,9.890134019
Pristine SCG biochar,800,120,81.2,1.4,2.2,2.6,0.0591133,12.6,0.017,0.027,0.032,4,0.006,5.818,IBF,1440,10.00,7,160,0.02,0.05,25,0,0,Synthetic,Single,9.363368558,12.73262884
Pristine SCG biochar,800,120,81.2,1.4,2.2,2.6,0.0591133,12.6,0.017,0.027,0.032,4,0.006,5.818,IBF,1440,1.00,7,160,0.02,0.05,25,0,0,Synthetic,Single,0.969505403,0.609891931
Pristine SCG biochar,800,120,81.2,1.4,2.2,2.6,0.0591133,12.6,0.017,0.027,0.032,4,0.006,5.818,IBF,1440,2.00,7,160,0.02,0.05,25,0,0,Synthetic,Single,1.888179426,2.23641147
Pristine SCG biochar,800,120,81.2,1.4,2.2,2.6,0.0591133,12.6,0.017,0.027,0.032,4,0.006,5.818,IBF,1440,3.00,7,160,0.02,0.05,25,0,0,Synthetic,Single,2.75808525,4.838295001
Pristine SCG biochar,800,120,81.2,1.4,2.2,2.6,0.0591133,12.6,0.017,0.027,0.032,4,0.006,5.818,IBF,1440,5.00,7,160,0.02,0.05,25,0,0,Synthetic,Single,4.759470551,4.810588973
Pristine SCG biochar,800,120,81.2,1.4,2.2,2.6,0.0591133,12.6,0.017,0.027,0.032,4,0.006,5.818,IBF,1440,7.00,7,160,0.02,0.05,25,0,0,Synthetic,Single,6.528810278,9.423794448
Pristine SCG biochar,800,120,81.2,1.4,2.2,2.6,0.0591133,12.6,0.017,0.027,0.032,4,0.006,5.818,IBF,1440,10.00,7,160,0.02,0.05,25,0,0,Synthetic,Single,9.390851821,12.18296359
Pristine SCG biochar,800,120,81.2,1.4,2.2,2.6,0.0591133,12.6,0.017,0.027,0.032,4,0.006,5.818,EE2,1440,1.00,7,160,0.02,0.05,25,0,0,Synthetic,Single,0.856664455,2.866710905
Pristine SCG biochar,800,120,81.2,1.4,2.2,2.6,0.0591133,12.6,0.017,0.027,0.032,4,0.006,5.818,EE2,1440,2.00,7,160,0.02,0.05,25,0,0,Synthetic,Single,1.782606928,4.347861434
Pristine SCG biochar,800,120,81.2,1.4,2.2,2.6,0.0591133,12.6,0.017,0.027,0.032,4,0.006,5.818,EE2,1440,3.00,7,160,0.02,0.05,25,0,0,Synthetic,Single,2.736161246,5.276775074
Pristine SCG biochar,800,120,81.2,1.4,2.2,2.6,0.0591133,12.6,0.017,0.027,0.032,4,0.006,5.818,EE2,1440,5.00,7,160,0.02,0.05,25,0,0,Synthetic,Single,4.390496573,12.19006855
Pristine SCG biochar,800,120,81.2,1.4,2.2,2.6,0.0591133,12.6,0.017,0.027,0.032,4,0.006,5.818,EE2,1440,7.00,7,160,0.02,0.05,25,0,0,Synthetic,Single,6.233440919,15.33118162
Pristine SCG biochar,800,120,81.2,1.4,2.2,2.6,0.0591133,12.6,0.017,0.027,0.032,4,0.006,5.818,EE2,1440,10.00,7,160,0.02,0.05,25,0,0,Synthetic,Single,8.241278797,35.17442406
Pristine SCG biochar,800,120,81.2,1.4,2.2,2.6,0.0591133,12.6,0.017,0.027,0.032,4,0.006,5.818,EE2,1440,1.00,7,160,0.02,0.05,25,0,0,Synthetic,Single,0.845150834,3.09698332
Pristine SCG biochar,800,120,81.2,1.4,2.2,2.6,0.0591133,12.6,0.017,0.027,0.032,4,0.006,5.818,EE2,1440,2.00,7,160,0.02,0.05,25,0,0,Synthetic,Single,1.795078396,4.098432077
Pristine SCG biochar,800,120,81.2,1.4,2.2,2.6,0.0591133,12.6,0.017,0.027,0.032,4,0.006,5.818,EE2,1440,3.00,7,160,0.02,0.05,25,0,0,Synthetic,Single,2.690027898,6.199442038
Pristine SCG biochar,800,120,81.2,1.4,2.2,2.6,0.0591133,12.6,0.017,0.027,0.032,4,0.006,5.818,EE2,1440,5.00,7,160,0.02,0.05,25,0,0,Synthetic,Single,4.406365149,11.87269702
Pristine SCG biochar,800,120,81.2,1.4,2.2,2.6,0.0591133,12.6,0.017,0.027,0.032,4,0.006,5.818,EE2,1440,7.00,7,160,0.02,0.05,25,0,0,Synthetic,Single,6.218869275,15.6226145
Pristine SCG biochar,800,120,81.2,1.4,2.2,2.6,0.0591133,12.6,0.017,0.027,0.032,4,0.006,5.818,EE2,1440,10.00,7,160,0.02,0.05,25,0,0,Synthetic,Single,8.079792449,38.40415102
Pristine SCG biochar,800,120,81.2,1.4,2.2,2.6,0.0591133,12.6,0.017,0.027,0.032,4,0.006,5.818,EE2,1440,1.00,7,160,0.02,0.05,25,0,0,Synthetic,Single,0.842299528,3.154009443
Pristine SCG biochar,800,120,81.2,1.4,2.2,2.6,0.0591133,12.6,0.017,0.027,0.032,4,0.006,5.818,EE2,1440,2.00,7,160,0.02,0.05,25,0,0,Synthetic,Single,1.801832312,3.96335375
Pristine SCG biochar,800,120,81.2,1.4,2.2,2.6,0.0591133,12.6,0.017,0.027,0.032,4,0.006,5.818,EE2,1440,3.00,7,160,0.02,0.05,25,0,0,Synthetic,Single,2.701419921,5.971601588
Pristine SCG biochar,800,120,81.2,1.4,2.2,2.6,0.0591133,12.6,0.017,0.027,0.032,4,0.006,5.818,EE2,1440,5.00,7,160,0.02,0.05,25,0,0,Synthetic,Single,4.494342205,10.11315589
Pristine SCG biochar,800,120,81.2,1.4,2.2,2.6,0.0591133,12.6,0.017,0.027,0.032,4,0.006,5.818,EE2,1440,7.00,7,160,0.02,0.05,25,0,0,Synthetic,Single,6.340736469,13.18527063
Pristine SCG biochar,800,120,81.2,1.4,2.2,2.6,0.0591133,12.6,0.017,0.027,0.032,4,0.006,5.818,EE2,1440,10.00,7,160,0.02,0.05,25,0,0,Synthetic,Single,8.81349741,23.7300518
Pristine SCG biochar,800,120,81.2,1.4,2.2,2.6,0.0591133,12.6,0.017,0.027,0.032,4,0.006,5.818,CBZ,1440,1.00,7,160,0.02,0.05,25,0,0,Synthetic,Competative,0.886751418,2.264971637
Pristine SCG biochar,800,120,81.2,1.4,2.2,2.6,0.0591133,12.6,0.017,0.027,0.032,4,0.006,5.818,CBZ,1440,2.00,7,160,0.02,0.05,25,0,0,Synthetic,Competative,1.777066166,4.458676677
Pristine SCG biochar,800,120,81.2,1.4,2.2,2.6,0.0591133,12.6,0.017,0.027,0.032,4,0.006,5.818,CBZ,1440,3.00,7,160,0.02,0.05,25,0,0,Synthetic,Competative,2.889472583,2.21054835
Pristine SCG biochar,800,120,81.2,1.4,2.2,2.6,0.0591133,12.6,0.017,0.027,0.032,4,0.006,5.818,CBZ,1440,5.00,7,160,0.02,0.05,25,0,0,Synthetic,Competative,4.409077874,11.81844252
Pristine SCG biochar,800,120,81.2,1.4,2.2,2.6,0.0591133,12.6,0.017,0.027,0.032,4,0.006,5.818,CBZ,1440,7.00,7,160,0.02,0.05,25,0,0,Synthetic,Competative,6.160112963,16.79774074
Pristine SCG biochar,800,120,81.2,1.4,2.2,2.6,0.0591133,12.6,0.017,0.027,0.032,4,0.006,5.818,CBZ,1440,10.00,7,160,0.02,0.05,25,0,0,Synthetic,Competative,9.112482121,17.75035759
Pristine SCG biochar,800,120,81.2,1.4,2.2,2.6,0.0591133,12.6,0.017,0.027,0.032,4,0.006,5.818,CBZ,1440,1.00,7,160,0.02,0.05,25,0,0,Synthetic,Competative,0.892758563,2.144828741
Pristine SCG biochar,800,120,81.2,1.4,2.2,2.6,0.0591133,12.6,0.017,0.027,0.032,4,0.006,5.818,CBZ,1440,2.00,7,160,0.02,0.05,25,0,0,Synthetic,Competative,1.780325284,4.393494324
Pristine SCG biochar,800,120,81.2,1.4,2.2,2.6,0.0591133,12.6,0.017,0.027,0.032,4,0.006,5.818,CBZ,1440,3.00,7,160,0.02,0.05,25,0,0,Synthetic,Competative,2.588086184,8.238276317
Pristine SCG biochar,800,120,81.2,1.4,2.2,2.6,0.0591133,12.6,0.017,0.027,0.032,4,0.006,5.818,CBZ,1440,5.00,7,160,0.02,0.05,25,0,0,Synthetic,Competative,4.35445015,12.91099699
Pristine SCG biochar,800,120,81.2,1.4,2.2,2.6,0.0591133,12.6,0.017,0.027,0.032,4,0.006,5.818,CBZ,1440,7.00,7,160,0.02,0.05,25,0,0,Synthetic,Competative,6.290181132,14.19637736
Pristine SCG biochar,800,120,81.2,1.4,2.2,2.6,0.0591133,12.6,0.017,0.027,0.032,4,0.006,5.818,CBZ,1440,10.00,7,160,0.02,0.05,25,0,0,Synthetic,Competative,9.096107339,18.07785321
Pristine SCG biochar,800,120,81.2,1.4,2.2,2.6,0.0591133,12.6,0.017,0.027,0.032,4,0.006,5.818,CBZ,1440,1.00,7,160,0.02,0.05,25,0,0,Synthetic,Competative,0.892579943,2.148401141
Pristine SCG biochar,800,120,81.2,1.4,2.2,2.6,0.0591133,12.6,0.017,0.027,0.032,4,0.006,5.818,CBZ,1440,2.00,7,160,0.02,0.05,25,0,0,Synthetic,Competative,1.775880366,4.482392671
Pristine SCG biochar,800,120,81.2,1.4,2.2,2.6,0.0591133,12.6,0.017,0.027,0.032,4,0.006,5.818,CBZ,1440,3.00,7,160,0.02,0.05,25,0,0,Synthetic,Competative,2.593189065,8.136218698
Pristine SCG biochar,800,120,81.2,1.4,2.2,2.6,0.0591133,12.6,0.017,0.027,0.032,4,0.006,5.818,CBZ,1440,5.00,7,160,0.02,0.05,25,0,0,Synthetic,Competative,4.350700874,12.98598251
Pristine SCG biochar,800,120,81.2,1.4,2.2,2.6,0.0591133,12.6,0.017,0.027,0.032,4,0.006,5.818,CBZ,1440,7.00,7,160,0.02,0.05,25,0,0,Synthetic,Competative,6.172369018,16.55261964
Pristine SCG biochar,800,120,81.2,1.4,2.2,2.6,0.0591133,12.6,0.017,0.027,0.032,4,0.006,5.818,CBZ,1440,10.00,7,160,0.02,0.05,25,0,0,Synthetic,Competative,8.830895682,23.38208637
Pristine SCG biochar,800,120,81.2,1.4,2.2,2.6,0.0591133,12.6,0.017,0.027,0.032,4,0.006,5.818,IBF,1440,1.00,7,160,0.02,0.05,25,0,0,Synthetic,Competative,0.920346501,1.593069977
Pristine SCG biochar,800,120,81.2,1.4,2.2,2.6,0.0591133,12.6,0.017,0.027,0.032,4,0.006,5.818,IBF,1440,2.00,7,160,0.02,0.05,25,0,0,Synthetic,Competative,1.791499248,4.170015042
Pristine SCG biochar,800,120,81.2,1.4,2.2,2.6,0.0591133,12.6,0.017,0.027,0.032,4,0.006,5.818,IBF,1440,3.00,7,160,0.02,0.05,25,0,0,Synthetic,Competative,2.682096766,6.358064686
Pristine SCG biochar,800,120,81.2,1.4,2.2,2.6,0.0591133,12.6,0.017,0.027,0.032,4,0.006,5.818,IBF,1440,5.00,7,160,0.02,0.05,25,0,0,Synthetic,Competative,4.624465105,7.510697908
Pristine SCG biochar,800,120,81.2,1.4,2.2,2.6,0.0591133,12.6,0.017,0.027,0.032,4,0.006,5.818,IBF,1440,7.00,7,160,0.02,0.05,25,0,0,Synthetic,Competative,6.43542372,11.2915256
Pristine SCG biochar,800,120,81.2,1.4,2.2,2.6,0.0591133,12.6,0.017,0.027,0.032,4,0.006,5.818,IBF,1440,10.00,7,160,0.02,0.05,25,0,0,Synthetic,Competative,8.890882958,22.18234085
Pristine SCG biochar,800,120,81.2,1.4,2.2,2.6,0.0591133,12.6,0.017,0.027,0.032,4,0.006,5.818,IBF,1440,1.00,7,160,0.02,0.05,25,0,0,Synthetic,Competative,0.918424648,1.631507033
Pristine SCG biochar,800,120,81.2,1.4,2.2,2.6,0.0591133,12.6,0.017,0.027,0.032,4,0.006,5.818,IBF,1440,2.00,7,160,0.02,0.05,25,0,0,Synthetic,Competative,1.785423923,4.291521548
Pristine SCG biochar,800,120,81.2,1.4,2.2,2.6,0.0591133,12.6,0.017,0.027,0.032,4,0.006,5.818,IBF,1440,3.00,7,160,0.02,0.05,25,0,0,Synthetic,Competative,2.672245446,6.555091085
Pristine SCG biochar,800,120,81.2,1.4,2.2,2.6,0.0591133,12.6,0.017,0.027,0.032,4,0.006,5.818,IBF,1440,5.00,7,160,0.02,0.05,25,0,0,Synthetic,Competative,4.618143263,7.637134736
Pristine SCG biochar,800,120,81.2,1.4,2.2,2.6,0.0591133,12.6,0.017,0.027,0.032,4,0.006,5.818,IBF,1440,7.00,7,160,0.02,0.05,25,0,0,Synthetic,Competative,6.468751647,10.62496706
Pristine SCG biochar,800,120,81.2,1.4,2.2,2.6,0.0591133,12.6,0.017,0.027,0.032,4,0.006,5.818,IBF,1440,10.00,7,160,0.02,0.05,25,0,0,Synthetic,Competative,8.832165085,23.35669831
Pristine SCG biochar,800,120,81.2,1.4,2.2,2.6,0.0591133,12.6,0.017,0.027,0.032,4,0.006,5.818,IBF,1440,1.00,7,160,0.02,0.05,25,0,0,Synthetic,Competative,0.928327866,1.433442671
Pristine SCG biochar,800,120,81.2,1.4,2.2,2.6,0.0591133,12.6,0.017,0.027,0.032,4,0.006,5.818,IBF,1440,2.00,7,160,0.02,0.05,25,0,0,Synthetic,Competative,1.785605161,4.287896788
Pristine SCG biochar,800,120,81.2,1.4,2.2,2.6,0.0591133,12.6,0.017,0.027,0.032,4,0.006,5.818,IBF,1440,3.00,7,160,0.02,0.05,25,0,0,Synthetic,Competative,2.655862665,6.882746709
Pristine SCG biochar,800,120,81.2,1.4,2.2,2.6,0.0591133,12.6,0.017,0.027,0.032,4,0.006,5.818,IBF,1440,5.00,7,160,0.02,0.05,25,0,0,Synthetic,Competative,4.622752872,7.544942567
Pristine SCG biochar,800,120,81.2,1.4,2.2,2.6,0.0591133,12.6,0.017,0.027,0.032,4,0.006,5.818,IBF,1440,7.00,7,160,0.02,0.05,25,0,0,Synthetic,Competative,6.470922854,10.58154292
Pristine SCG biochar,800,120,81.2,1.4,2.2,2.6,0.0591133,12.6,0.017,0.027,0.032,4,0.006,5.818,IBF,1440,10.00,7,160,0.02,0.05,25,0,0,Synthetic,Competative,8.850138057,22.99723886
Pristine SCG biochar,800,120,81.2,1.4,2.2,2.6,0.0591133,12.6,0.017,0.027,0.032,4,0.006,5.818,EE2,1440,1.00,7,160,0.02,0.05,25,0,0,Synthetic,Competative,0.788469083,4.230618348
Pristine SCG biochar,800,120,81.2,1.4,2.2,2.6,0.0591133,12.6,0.017,0.027,0.032,4,0.006,5.818,EE2,1440,2.00,7,160,0.02,0.05,25,0,0,Synthetic,Competative,1.633927301,7.321453978
Pristine SCG biochar,800,120,81.2,1.4,2.2,2.6,0.0591133,12.6,0.017,0.027,0.032,4,0.006,5.818,EE2,1440,3.00,7,160,0.02,0.05,25,0,0,Synthetic,Competative,2.488160012,10.23679976
Pristine SCG biochar,800,120,81.2,1.4,2.2,2.6,0.0591133,12.6,0.017,0.027,0.032,4,0.006,5.818,EE2,1440,5.00,7,160,0.02,0.05,25,0,0,Synthetic,Competative,4.50796124,9.840775197
Pristine SCG biochar,800,120,81.2,1.4,2.2,2.6,0.0591133,12.6,0.017,0.027,0.032,4,0.006,5.818,EE2,1440,7.00,7,160,0.02,0.05,25,0,0,Synthetic,Competative,7.120509155,-2.410183094
Pristine SCG biochar,800,120,81.2,1.4,2.2,2.6,0.0591133,12.6,0.017,0.027,0.032,4,0.006,5.818,EE2,1440,10.00,7,160,0.02,0.05,25,0,0,Synthetic,Competative,7.280271291,54.39457417
Pristine SCG biochar,800,120,81.2,1.4,2.2,2.6,0.0591133,12.6,0.017,0.027,0.032,4,0.006,5.818,EE2,1440,1.00,7,160,0.02,0.05,25,0,0,Synthetic,Competative,0.780185649,4.396287011
Pristine SCG biochar,800,120,81.2,1.4,2.2,2.6,0.0591133,12.6,0.017,0.027,0.032,4,0.006,5.818,EE2,1440,2.00,7,160,0.02,0.05,25,0,0,Synthetic,Competative,1.63363308,7.327338403
Pristine SCG biochar,800,120,81.2,1.4,2.2,2.6,0.0591133,12.6,0.017,0.027,0.032,4,0.006,5.818,EE2,1440,3.00,7,160,0.02,0.05,25,0,0,Synthetic,Competative,2.465326095,10.6934781
Pristine SCG biochar,800,120,81.2,1.4,2.2,2.6,0.0591133,12.6,0.017,0.027,0.032,4,0.006,5.818,EE2,1440,5.00,7,160,0.02,0.05,25,0,0,Synthetic,Competative,4.531036543,9.379269143
Pristine SCG biochar,800,120,81.2,1.4,2.2,2.6,0.0591133,12.6,0.017,0.027,0.032,4,0.006,5.818,EE2,1440,7.00,7,160,0.02,0.05,25,0,0,Synthetic,Competative,6.269846121,14.60307758
Pristine SCG biochar,800,120,81.2,1.4,2.2,2.6,0.0591133,12.6,0.017,0.027,0.032,4,0.006,5.818,EE2,1440,10.00,7,160,0.02,0.05,25,0,0,Synthetic,Competative,8.848573096,23.02853808
Pristine SCG biochar,800,120,81.2,1.4,2.2,2.6,0.0591133,12.6,0.017,0.027,0.032,4,0.006,5.818,EE2,1440,1.00,7,160,0.02,0.05,25,0,0,Synthetic,Competative,0.781774513,4.364509735
Pristine SCG biochar,800,120,81.2,1.4,2.2,2.6,0.0591133,12.6,0.017,0.027,0.032,4,0.006,5.818,EE2,1440,2.00,7,160,0.02,0.05,25,0,0,Synthetic,Competative,1.634103074,7.317938517
Pristine SCG biochar,800,120,81.2,1.4,2.2,2.6,0.0591133,12.6,0.017,0.027,0.032,4,0.006,5.818,EE2,1440,3.00,7,160,0.02,0.05,25,0,0,Synthetic,Competative,2.46038822,10.7922356
Pristine SCG biochar,800,120,81.2,1.4,2.2,2.6,0.0591133,12.6,0.017,0.027,0.032,4,0.006,5.818,EE2,1440,5.00,7,160,0.02,0.05,25,0,0,Synthetic,Competative,4.502512276,9.94975447
Pristine SCG biochar,800,120,81.2,1.4,2.2,2.6,0.0591133,12.6,0.017,0.027,0.032,4,0.006,5.818,EE2,1440,7.00,7,160,0.02,0.05,25,0,0,Synthetic,Competative,6.259486218,14.81027564
Pristine SCG biochar,800,120,81.2,1.4,2.2,2.6,0.0591133,12.6,0.017,0.027,0.032,4,0.006,5.818,EE2,1440,10.00,7,160,0.02,0.05,25,0,0,Synthetic,Competative,8.936935472,21.26129057
Pristine SCG biochar,800,120,81.2,1.4,2.2,2.6,0.0591133,12.6,0.017,0.027,0.032,4,0.006,5.818,CBZ,30,1,7,160,0.02,0.05,25,0,0,Synthetic,Single,0.942972796,1.140544089
Pristine SCG biochar,800,120,81.2,1.4,2.2,2.6,0.0591133,12.6,0.017,0.027,0.032,4,0.006,5.818,CBZ,60,1,7,160,0.02,0.05,25,0,0,Synthetic,Single,0.928640574,1.427188521
Pristine SCG biochar,800,120,81.2,1.4,2.2,2.6,0.0591133,12.6,0.017,0.027,0.032,4,0.006,5.818,CBZ,180,1,7,160,0.02,0.05,25,0,0,Synthetic,Single,0.924711811,1.505763786
Pristine SCG biochar,800,120,81.2,1.4,2.2,2.6,0.0591133,12.6,0.017,0.027,0.032,4,0.006,5.818,CBZ,360,1,7,160,0.02,0.05,25,0,0,Synthetic,Single,0.925571107,1.488577851
Pristine SCG biochar,800,120,81.2,1.4,2.2,2.6,0.0591133,12.6,0.017,0.027,0.032,4,0.006,5.818,CBZ,540,1,7,160,0.02,0.05,25,0,0,Synthetic,Single,0.916374908,1.67250184
Pristine SCG biochar,800,120,81.2,1.4,2.2,2.6,0.0591133,12.6,0.017,0.027,0.032,4,0.006,5.818,CBZ,720,1,7,160,0.02,0.05,25,0,0,Synthetic,Single,0.917620888,1.647582233
Pristine SCG biochar,800,120,81.2,1.4,2.2,2.6,0.0591133,12.6,0.017,0.027,0.032,4,0.006,5.818,CBZ,960,1,7,160,0.02,0.05,25,0,0,Synthetic,Single,0.913316713,1.733665736
Pristine SCG biochar,800,120,81.2,1.4,2.2,2.6,0.0591133,12.6,0.017,0.027,0.032,4,0.006,5.818,CBZ,1440,1,7,160,0.02,0.05,25,0,0,Synthetic,Single,0.913318039,1.733639215
Pristine SCG biochar,800,120,81.2,1.4,2.2,2.6,0.0591133,12.6,0.017,0.027,0.032,4,0.006,5.818,CBZ,30,1,7,160,0.02,0.05,25,0,0,Synthetic,Single,0.943423396,1.131532081
Pristine SCG biochar,800,120,81.2,1.4,2.2,2.6,0.0591133,12.6,0.017,0.027,0.032,4,0.006,5.818,CBZ,60,1,7,160,0.02,0.05,25,0,0,Synthetic,Single,0.943423396,1.131532081
Pristine SCG biochar,800,120,81.2,1.4,2.2,2.6,0.0591133,12.6,0.017,0.027,0.032,4,0.006,5.818,CBZ,180,1,7,160,0.02,0.05,25,0,0,Synthetic,Single,0.936709079,1.265818421
Pristine SCG biochar,800,120,81.2,1.4,2.2,2.6,0.0591133,12.6,0.017,0.027,0.032,4,0.006,5.818,CBZ,360,1,7,160,0.02,0.05,25,0,0,Synthetic,Single,0.926172217,1.476555652
Pristine SCG biochar,800,120,81.2,1.4,2.2,2.6,0.0591133,12.6,0.017,0.027,0.032,4,0.006,5.818,CBZ,540,1,7,160,0.02,0.05,25,0,0,Synthetic,Single,0.915048833,1.699023346
Pristine SCG biochar,800,120,81.2,1.4,2.2,2.6,0.0591133,12.6,0.017,0.027,0.032,4,0.006,5.818,CBZ,720,1,7,160,0.02,0.05,25,0,0,Synthetic,Single,0.911806579,1.763868427
Pristine SCG biochar,800,120,81.2,1.4,2.2,2.6,0.0591133,12.6,0.017,0.027,0.032,4,0.006,5.818,CBZ,960,1,7,160,0.02,0.05,25,0,0,Synthetic,Single,0.914368821,1.712623574
Pristine SCG biochar,800,120,81.2,1.4,2.2,2.6,0.0591133,12.6,0.017,0.027,0.032,4,0.006,5.818,CBZ,1440,1,7,160,0.02,0.05,25,0,0,Synthetic,Single,0.914356754,1.712864919
Pristine SCG biochar,800,120,81.2,1.4,2.2,2.6,0.0591133,12.6,0.017,0.027,0.032,4,0.006,5.818,IBF,30,1,7,160,0.02,0.05,25,0,0,Synthetic,Single,0.922429672,1.551406556
Pristine SCG biochar,800,120,81.2,1.4,2.2,2.6,0.0591133,12.6,0.017,0.027,0.032,4,0.006,5.818,IBF,60,1,7,160,0.02,0.05,25,0,0,Synthetic,Single,0.906504087,1.869918264
Pristine SCG biochar,800,120,81.2,1.4,2.2,2.6,0.0591133,12.6,0.017,0.027,0.032,4,0.006,5.818,IBF,180,1,7,160,0.02,0.05,25,0,0,Synthetic,Single,0.888306283,2.233874338
Pristine SCG biochar,800,120,81.2,1.4,2.2,2.6,0.0591133,12.6,0.017,0.027,0.032,4,0.006,5.818,IBF,360,1,7,160,0.02,0.05,25,0,0,Synthetic,Single,0.88879068,2.224186404
Pristine SCG biochar,800,120,81.2,1.4,2.2,2.6,0.0591133,12.6,0.017,0.027,0.032,4,0.006,5.818,IBF,540,1,7,160,0.02,0.05,25,0,0,Synthetic,Single,0.90522306,1.895538804
Pristine SCG biochar,800,120,81.2,1.4,2.2,2.6,0.0591133,12.6,0.017,0.027,0.032,4,0.006,5.818,IBF,720,1,7,160,0.02,0.05,25,0,0,Synthetic,Single,0.897143096,2.057138081
Pristine SCG biochar,800,120,81.2,1.4,2.2,2.6,0.0591133,12.6,0.017,0.027,0.032,4,0.006,5.818,IBF,960,1,7,160,0.02,0.05,25,0,0,Synthetic,Single,0.888364785,2.232704297
Pristine SCG biochar,800,120,81.2,1.4,2.2,2.6,0.0591133,12.6,0.017,0.027,0.032,4,0.006,5.818,IBF,1440,1,7,160,0.02,0.05,25,0,0,Synthetic,Single,0.888401558,2.231968843
Pristine SCG biochar,800,120,81.2,1.4,2.2,2.6,0.0591133,12.6,0.017,0.027,0.032,4,0.006,5.818,IBF,30,1,7,160,0.02,0.05,25,0,0,Synthetic,Single,0.889672556,2.206548883
Pristine SCG biochar,800,120,81.2,1.4,2.2,2.6,0.0591133,12.6,0.017,0.027,0.032,4,0.006,5.818,IBF,60,1,7,160,0.02,0.05,25,0,0,Synthetic,Single,0.894360072,2.112798569
Pristine SCG biochar,800,120,81.2,1.4,2.2,2.6,0.0591133,12.6,0.017,0.027,0.032,4,0.006,5.818,IBF,180,1,7,160,0.02,0.05,25,0,0,Synthetic,Single,0.901616661,1.967666773
Pristine SCG biochar,800,120,81.2,1.4,2.2,2.6,0.0591133,12.6,0.017,0.027,0.032,4,0.006,5.818,IBF,360,1,7,160,0.02,0.05,25,0,0,Synthetic,Single,0.901039664,1.979206713
Pristine SCG biochar,800,120,81.2,1.4,2.2,2.6,0.0591133,12.6,0.017,0.027,0.032,4,0.006,5.818,IBF,540,1,7,160,0.02,0.05,25,0,0,Synthetic,Single,0.879976599,2.400468016
Pristine SCG biochar,800,120,81.2,1.4,2.2,2.6,0.0591133,12.6,0.017,0.027,0.032,4,0.006,5.818,IBF,720,1,7,160,0.02,0.05,25,0,0,Synthetic,Single,0.885690407,2.286191853
Pristine SCG biochar,800,120,81.2,1.4,2.2,2.6,0.0591133,12.6,0.017,0.027,0.032,4,0.006,5.818,IBF,960,1,7,160,0.02,0.05,25,0,0,Synthetic,Single,0.885317666,2.293646681
Pristine SCG biochar,800,120,81.2,1.4,2.2,2.6,0.0591133,12.6,0.017,0.027,0.032,4,0.006,5.818,IBF,1440,1,7,160,0.02,0.05,25,0,0,Synthetic,Single,0.885249469,2.295010614
Pristine SCG biochar,800,120,81.2,1.4,2.2,2.6,0.0591133,12.6,0.017,0.027,0.032,4,0.006,5.818,EE2,30,1,7,160,0.02,0.05,25,0,0,Synthetic,Single,0.955206467,0.895870652
Pristine SCG biochar,800,120,81.2,1.4,2.2,2.6,0.0591133,12.6,0.017,0.027,0.032,4,0.006,5.818,EE2,60,1,7,160,0.02,0.05,25,0,0,Synthetic,Single,0.959629192,0.807416155
Pristine SCG biochar,800,120,81.2,1.4,2.2,2.6,0.0591133,12.6,0.017,0.027,0.032,4,0.006,5.818,EE2,180,1,7,160,0.02,0.05,25,0,0,Synthetic,Single,0.944281225,1.11437549
Pristine SCG biochar,800,120,81.2,1.4,2.2,2.6,0.0591133,12.6,0.017,0.027,0.032,4,0.006,5.818,EE2,360,1,7,160,0.02,0.05,25,0,0,Synthetic,Single,0.955121886,0.897562271
Pristine SCG biochar,800,120,81.2,1.4,2.2,2.6,0.0591133,12.6,0.017,0.027,0.032,4,0.006,5.818,EE2,540,1,7,160,0.02,0.05,25,0,0,Synthetic,Single,0.960163646,0.796727086
Pristine SCG biochar,800,120,81.2,1.4,2.2,2.6,0.0591133,12.6,0.017,0.027,0.032,4,0.006,5.818,EE2,720,1,7,160,0.02,0.05,25,0,0,Synthetic,Single,0.931612881,1.367742384
Pristine SCG biochar,800,120,81.2,1.4,2.2,2.6,0.0591133,12.6,0.017,0.027,0.032,4,0.006,5.818,EE2,960,1,7,160,0.02,0.05,25,0,0,Synthetic,Single,0.925950861,1.480982773
Pristine SCG biochar,800,120,81.2,1.4,2.2,2.6,0.0591133,12.6,0.017,0.027,0.032,4,0.006,5.818,EE2,1440,1,7,160,0.02,0.05,25,0,0,Synthetic,Single,0.938157484,1.23685032
Pristine SCG biochar,800,120,81.2,1.4,2.2,2.6,0.0591133,12.6,0.017,0.027,0.032,4,0.006,5.818,EE2,30,1,7,160,0.02,0.05,25,0,0,Synthetic,Single,0.961872426,0.762551484
Pristine SCG biochar,800,120,81.2,1.4,2.2,2.6,0.0591133,12.6,0.017,0.027,0.032,4,0.006,5.818,EE2,60,1,7,160,0.02,0.05,25,0,0,Synthetic,Single,0.954593971,0.908120587
Pristine SCG biochar,800,120,81.2,1.4,2.2,2.6,0.0591133,12.6,0.017,0.027,0.032,4,0.006,5.818,EE2,180,1,7,160,0.02,0.05,25,0,0,Synthetic,Single,0.950996216,0.980075673
Pristine SCG biochar,800,120,81.2,1.4,2.2,2.6,0.0591133,12.6,0.017,0.027,0.032,4,0.006,5.818,EE2,360,1,7,160,0.02,0.05,25,0,0,Synthetic,Single,0.951259766,0.974804688
Pristine SCG biochar,800,120,81.2,1.4,2.2,2.6,0.0591133,12.6,0.017,0.027,0.032,4,0.006,5.818,EE2,540,1,7,160,0.02,0.05,25,0,0,Synthetic,Single,0.937372557,1.252548869
Pristine SCG biochar,800,120,81.2,1.4,2.2,2.6,0.0591133,12.6,0.017,0.027,0.032,4,0.006,5.818,EE2,720,1,7,160,0.02,0.05,25,0,0,Synthetic,Single,0.93420261,1.315947797
Pristine SCG biochar,800,120,81.2,1.4,2.2,2.6,0.0591133,12.6,0.017,0.027,0.032,4,0.006,5.818,EE2,960,1,7,160,0.02,0.05,25,0,0,Synthetic,Single,0.950832775,0.983344502
Pristine SCG biochar,800,120,81.2,1.4,2.2,2.6,0.0591133,12.6,0.017,0.027,0.032,4,0.006,5.818,EE2,1440,1,7,160,0.02,0.05,25,0,0,Synthetic,Single,0.922230526,1.555389481
Pristine SCG biochar,800,120,81.2,1.4,2.2,2.6,0.0591133,12.6,0.017,0.027,0.032,4,0.006,5.818,EE2,30,1,7,160,0.02,0.05,25,0,0,Synthetic,Single,0.972078525,0.558429491
Pristine SCG biochar,800,120,81.2,1.4,2.2,2.6,0.0591133,12.6,0.017,0.027,0.032,4,0.006,5.818,EE2,60,1,7,160,0.02,0.05,25,0,0,Synthetic,Single,0.969027483,0.619450346
Pristine SCG biochar,800,120,81.2,1.4,2.2,2.6,0.0591133,12.6,0.017,0.027,0.032,4,0.006,5.818,EE2,180,1,7,160,0.02,0.05,25,0,0,Synthetic,Single,0.963084344,0.738313121
Pristine SCG biochar,800,120,81.2,1.4,2.2,2.6,0.0591133,12.6,0.017,0.027,0.032,4,0.006,5.818,EE2,360,1,7,160,0.02,0.05,25,0,0,Synthetic,Single,0.961096079,0.778078419
Pristine SCG biochar,800,120,81.2,1.4,2.2,2.6,0.0591133,12.6,0.017,0.027,0.032,4,0.006,5.818,EE2,540,1,7,160,0.02,0.05,25,0,0,Synthetic,Single,0.958274263,0.834514742
Pristine SCG biochar,800,120,81.2,1.4,2.2,2.6,0.0591133,12.6,0.017,0.027,0.032,4,0.006,5.818,EE2,720,1,7,160,0.02,0.05,25,0,0,Synthetic,Single,0.947540247,1.049195051
Pristine SCG biochar,800,120,81.2,1.4,2.2,2.6,0.0591133,12.6,0.017,0.027,0.032,4,0.006,5.818,EE2,960,1,7,160,0.02,0.05,25,0,0,Synthetic,Single,0.927816954,1.443660924
Pristine SCG biochar,800,120,81.2,1.4,2.2,2.6,0.0591133,12.6,0.017,0.027,0.032,4,0.006,5.818,EE2,1440,1,7,160,0.02,0.05,25,0,0,Synthetic,Single,0.940086501,1.198269973
Pristine SCG biochar,800,120,81.2,1.4,2.2,2.6,0.0591133,12.6,0.017,0.027,0.032,4,0.006,5.818,CBZ,30,1,7,160,0.02,0.05,25,0,0,Synthetic,Competative,0.940758456,1.184830872
Pristine SCG biochar,800,120,81.2,1.4,2.2,2.6,0.0591133,12.6,0.017,0.027,0.032,4,0.006,5.818,CBZ,60,1,7,160,0.02,0.05,25,0,0,Synthetic,Competative,0.936432806,1.271343873
Pristine SCG biochar,800,120,81.2,1.4,2.2,2.6,0.0591133,12.6,0.017,0.027,0.032,4,0.006,5.818,CBZ,180,1,7,160,0.02,0.05,25,0,0,Synthetic,Competative,0.933124677,1.337506457
Pristine SCG biochar,800,120,81.2,1.4,2.2,2.6,0.0591133,12.6,0.017,0.027,0.032,4,0.006,5.818,CBZ,360,1,7,160,0.02,0.05,25,0,0,Synthetic,Competative,0.931406213,1.37187575
Pristine SCG biochar,800,120,81.2,1.4,2.2,2.6,0.0591133,12.6,0.017,0.027,0.032,4,0.006,5.818,CBZ,540,1,7,160,0.02,0.05,25,0,0,Synthetic,Competative,0.903445606,1.931087873
Pristine SCG biochar,800,120,81.2,1.4,2.2,2.6,0.0591133,12.6,0.017,0.027,0.032,4,0.006,5.818,CBZ,720,1,7,160,0.02,0.05,25,0,0,Synthetic,Competative,0.924738976,1.505220472
Pristine SCG biochar,800,120,81.2,1.4,2.2,2.6,0.0591133,12.6,0.017,0.027,0.032,4,0.006,5.818,CBZ,960,1,7,160,0.02,0.05,25,0,0,Synthetic,Competative,0.922512768,1.549744637
Pristine SCG biochar,800,120,81.2,1.4,2.2,2.6,0.0591133,12.6,0.017,0.027,0.032,4,0.006,5.818,CBZ,1440,1,7,160,0.02,0.05,25,0,0,Synthetic,Competative,0.922377189,1.552456218
Pristine SCG biochar,800,120,81.2,1.4,2.2,2.6,0.0591133,12.6,0.017,0.027,0.032,4,0.006,5.818,CBZ,30,1,7,160,0.02,0.05,25,0,0,Synthetic,Competative,0.932000862,1.359982754
Pristine SCG biochar,800,120,81.2,1.4,2.2,2.6,0.0591133,12.6,0.017,0.027,0.032,4,0.006,5.818,CBZ,60,1,7,160,0.02,0.05,25,0,0,Synthetic,Competative,0.960984006,0.780319885
Pristine SCG biochar,800,120,81.2,1.4,2.2,2.6,0.0591133,12.6,0.017,0.027,0.032,4,0.006,5.818,CBZ,180,1,7,160,0.02,0.05,25,0,0,Synthetic,Competative,0.92621367,1.475726602
Pristine SCG biochar,800,120,81.2,1.4,2.2,2.6,0.0591133,12.6,0.017,0.027,0.032,4,0.006,5.818,CBZ,360,1,7,160,0.02,0.05,25,0,0,Synthetic,Competative,0.928153535,1.436929297
Pristine SCG biochar,800,120,81.2,1.4,2.2,2.6,0.0591133,12.6,0.017,0.027,0.032,4,0.006,5.818,CBZ,540,1,7,160,0.02,0.05,25,0,0,Synthetic,Competative,0.918649172,1.627016569
Pristine SCG biochar,800,120,81.2,1.4,2.2,2.6,0.0591133,12.6,0.017,0.027,0.032,4,0.006,5.818,CBZ,720,1,7,160,0.02,0.05,25,0,0,Synthetic,Competative,0.927345348,1.453093033
Pristine SCG biochar,800,120,81.2,1.4,2.2,2.6,0.0591133,12.6,0.017,0.027,0.032,4,0.006,5.818,CBZ,960,1,7,160,0.02,0.05,25,0,0,Synthetic,Competative,0.907850706,1.842985885
Pristine SCG biochar,800,120,81.2,1.4,2.2,2.6,0.0591133,12.6,0.017,0.027,0.032,4,0.006,5.818,CBZ,1440,1,7,160,0.02,0.05,25,0,0,Synthetic,Competative,0.909206496,1.815870072
Pristine SCG biochar,800,120,81.2,1.4,2.2,2.6,0.0591133,12.6,0.017,0.027,0.032,4,0.006,5.818,CBZ,30,1,7,160,0.02,0.05,25,0,0,Synthetic,Competative,0.936752909,1.26494183
