Repository: ZeeshanHJ/Adsorption-capacity-prediction-for-ECs

# Paper title and data availability
This repository contains codes for the paper entitled " Machine-learning-based prediction and optimization of emerging contaminants' adsorption capacity on biochar materials" authored by Zeeshan Haider Jaffari, Heewon Jeong, Jaegwan Shin, Jinwoo Kwak, Changgil Son, Yong-Gu Lee, Sangwon Kim, Kangmin Chon, Kyung Hwa Cho, also known as the WEIL group at UNIST, Korea. File name "Raw_data" contains the data set of 3,757 data points used in this study to build this model. Besides, The published article can be found on

File: Raw_data.csv (part 8 of 16)
Adsorbent,Pyrolysis temperature ,Pyrolysis time,C,H,O,N,(O+N)/C,Ash,H/C,O/C,N/C,Surface area,Pore volume,Average pore size,Pollutant,Adsorption time,Initial concentration,Solution pH,RPM,Volume,Adsorbent dosage,Adsorption temperature,Ion concentration,Humic acid,Wastewater type,Adsorption type,Final concentration,Capacity
Pristine SCG biochar,800,120,81.2,1.4,2.2,2.6,0.0591133,12.6,0.017,0.027,0.032,4,0.006,5.818,CBZ,60,1,7,160,0.02,0.05,25,0,0,Synthetic,Competative,0.928126284,1.437474325
Pristine SCG biochar,800,120,81.2,1.4,2.2,2.6,0.0591133,12.6,0.017,0.027,0.032,4,0.006,5.818,CBZ,180,1,7,160,0.02,0.05,25,0,0,Synthetic,Competative,0.927622608,1.447547849
Pristine SCG biochar,800,120,81.2,1.4,2.2,2.6,0.0591133,12.6,0.017,0.027,0.032,4,0.006,5.818,CBZ,360,1,7,160,0.02,0.05,25,0,0,Synthetic,Competative,0.925644373,1.487112532
Pristine SCG biochar,800,120,81.2,1.4,2.2,2.6,0.0591133,12.6,0.017,0.027,0.032,4,0.006,5.818,CBZ,540,1,7,160,0.02,0.05,25,0,0,Synthetic,Competative,0.918174916,1.636501681
Pristine SCG biochar,800,120,81.2,1.4,2.2,2.6,0.0591133,12.6,0.017,0.027,0.032,4,0.006,5.818,CBZ,720,1,7,160,0.02,0.05,25,0,0,Synthetic,Competative,0.911876862,1.762462767
Pristine SCG biochar,800,120,81.2,1.4,2.2,2.6,0.0591133,12.6,0.017,0.027,0.032,4,0.006,5.818,CBZ,960,1,7,160,0.02,0.05,25,0,0,Synthetic,Competative,0.90579126,1.884174805
Pristine SCG biochar,800,120,81.2,1.4,2.2,2.6,0.0591133,12.6,0.017,0.027,0.032,4,0.006,5.818,CBZ,1440,1,7,160,0.02,0.05,25,0,0,Synthetic,Competative,0.90714705,1.857058992
Pristine SCG biochar,800,120,81.2,1.4,2.2,2.6,0.0591133,12.6,0.017,0.027,0.032,4,0.006,5.818,EE2,30,1,7,160,0.02,0.05,25,0,0,Synthetic,Competative,1.096358631,-1.927172629
Pristine SCG biochar,800,120,81.2,1.4,2.2,2.6,0.0591133,12.6,0.017,0.027,0.032,4,0.006,5.818,EE2,60,1,7,160,0.02,0.05,25,0,0,Synthetic,Competative,0.948687341,1.026253189
Pristine SCG biochar,800,120,81.2,1.4,2.2,2.6,0.0591133,12.6,0.017,0.027,0.032,4,0.006,5.818,EE2,180,1,7,160,0.02,0.05,25,0,0,Synthetic,Competative,0.919243074,1.615138512
Pristine SCG biochar,800,120,81.2,1.4,2.2,2.6,0.0591133,12.6,0.017,0.027,0.032,4,0.006,5.818,EE2,360,1,7,160,0.02,0.05,25,0,0,Synthetic,Competative,0.909743291,1.805134177
Pristine SCG biochar,800,120,81.2,1.4,2.2,2.6,0.0591133,12.6,0.017,0.027,0.032,4,0.006,5.818,EE2,540,1,7,160,0.02,0.05,25,0,0,Synthetic,Competative,0.899232421,2.015351581
Pristine SCG biochar,800,120,81.2,1.4,2.2,2.6,0.0591133,12.6,0.017,0.027,0.032,4,0.006,5.818,EE2,720,1,7,160,0.02,0.05,25,0,0,Synthetic,Competative,0.879220444,2.415591119
Pristine SCG biochar,800,120,81.2,1.4,2.2,2.6,0.0591133,12.6,0.017,0.027,0.032,4,0.006,5.818,EE2,960,1,7,160,0.02,0.05,25,0,0,Synthetic,Competative,0.862268196,2.754636078
Pristine SCG biochar,800,120,81.2,1.4,2.2,2.6,0.0591133,12.6,0.017,0.027,0.032,4,0.006,5.818,EE2,1440,1,7,160,0.02,0.05,25,0,0,Synthetic,Competative,0.877866263,2.442674748
Pristine SCG biochar,800,120,81.2,1.4,2.2,2.6,0.0591133,12.6,0.017,0.027,0.032,4,0.006,5.818,EE2,30,1,7,160,0.02,0.05,25,0,0,Synthetic,Competative,0.936181096,1.276378086
Pristine SCG biochar,800,120,81.2,1.4,2.2,2.6,0.0591133,12.6,0.017,0.027,0.032,4,0.006,5.818,EE2,60,1,7,160,0.02,0.05,25,0,0,Synthetic,Competative,0.923690732,1.526185364
Pristine SCG biochar,800,120,81.2,1.4,2.2,2.6,0.0591133,12.6,0.017,0.027,0.032,4,0.006,5.818,EE2,180,1,7,160,0.02,0.05,25,0,0,Synthetic,Competative,0.871612809,2.567743814
Pristine SCG biochar,800,120,81.2,1.4,2.2,2.6,0.0591133,12.6,0.017,0.027,0.032,4,0.006,5.818,EE2,360,1,7,160,0.02,0.05,25,0,0,Synthetic,Competative,0.885282995,2.294340097
Pristine SCG biochar,800,120,81.2,1.4,2.2,2.6,0.0591133,12.6,0.017,0.027,0.032,4,0.006,5.818,EE2,540,1,7,160,0.02,0.05,25,0,0,Synthetic,Competative,0.876826061,2.463478787
Pristine SCG biochar,800,120,81.2,1.4,2.2,2.6,0.0591133,12.6,0.017,0.027,0.032,4,0.006,5.818,EE2,720,1,7,160,0.02,0.05,25,0,0,Synthetic,Competative,0.881753455,2.364930901
Pristine SCG biochar,800,120,81.2,1.4,2.2,2.6,0.0591133,12.6,0.017,0.027,0.032,4,0.006,5.818,EE2,960,1,7,160,0.02,0.05,25,0,0,Synthetic,Competative,0.88902759,2.219448203
Pristine SCG biochar,800,120,81.2,1.4,2.2,2.6,0.0591133,12.6,0.017,0.027,0.032,4,0.006,5.818,EE2,1440,1,7,160,0.02,0.05,25,0,0,Synthetic,Competative,0.882989522,2.340209562
Pristine SCG biochar,800,120,81.2,1.4,2.2,2.6,0.0591133,12.6,0.017,0.027,0.032,4,0.006,5.818,EE2,30,1,7,160,0.02,0.05,25,0,0,Synthetic,Competative,0.931362883,1.372742342
Pristine SCG biochar,800,120,81.2,1.4,2.2,2.6,0.0591133,12.6,0.017,0.027,0.032,4,0.006,5.818,EE2,60,1,7,160,0.02,0.05,25,0,0,Synthetic,Competative,0.920297172,1.594056556
Pristine SCG biochar,800,120,81.2,1.4,2.2,2.6,0.0591133,12.6,0.017,0.027,0.032,4,0.006,5.818,EE2,180,1,7,160,0.02,0.05,25,0,0,Synthetic,Competative,0.876159392,2.476812165
Pristine SCG biochar,800,120,81.2,1.4,2.2,2.6,0.0591133,12.6,0.017,0.027,0.032,4,0.006,5.818,EE2,360,1,7,160,0.02,0.05,25,0,0,Synthetic,Competative,0.894759288,2.104814243
Pristine SCG biochar,800,120,81.2,1.4,2.2,2.6,0.0591133,12.6,0.017,0.027,0.032,4,0.006,5.818,EE2,540,1,7,160,0.02,0.05,25,0,0,Synthetic,Competative,0.862110048,2.757799033
Pristine SCG biochar,800,120,81.2,1.4,2.2,2.6,0.0591133,12.6,0.017,0.027,0.032,4,0.006,5.818,EE2,720,1,7,160,0.02,0.05,25,0,0,Synthetic,Competative,0.870192457,2.596150856
Pristine SCG biochar,800,120,81.2,1.4,2.2,2.6,0.0591133,12.6,0.017,0.027,0.032,4,0.006,5.818,EE2,960,1,7,160,0.02,0.05,25,0,0,Synthetic,Competative,0.898608432,2.027831358
Pristine SCG biochar,800,120,81.2,1.4,2.2,2.6,0.0591133,12.6,0.017,0.027,0.032,4,0.006,5.818,EE2,1440,1,7,160,0.02,0.05,25,0,0,Synthetic,Competative,0.895296593,2.094068136
Pristine SCG biochar,800,120,81.2,1.4,2.2,2.6,0.0591133,12.6,0.017,0.027,0.032,4,0.006,5.818,IBF,30,1,7,160,0.02,0.05,25,0,0,Synthetic,Competative,0.964720517,0.705589659
Pristine SCG biochar,800,120,81.2,1.4,2.2,2.6,0.0591133,12.6,0.017,0.027,0.032,4,0.006,5.818,IBF,60,1,7,160,0.02,0.05,25,0,0,Synthetic,Competative,0.968047992,0.639040155
Pristine SCG biochar,800,120,81.2,1.4,2.2,2.6,0.0591133,12.6,0.017,0.027,0.032,4,0.006,5.818,IBF,180,1,7,160,0.02,0.05,25,0,0,Synthetic,Competative,0.963933417,0.721331656
Pristine SCG biochar,800,120,81.2,1.4,2.2,2.6,0.0591133,12.6,0.017,0.027,0.032,4,0.006,5.818,IBF,360,1,7,160,0.02,0.05,25,0,0,Synthetic,Competative,0.959610198,0.807796037
Pristine SCG biochar,800,120,81.2,1.4,2.2,2.6,0.0591133,12.6,0.017,0.027,0.032,4,0.006,5.818,IBF,540,1,7,160,0.02,0.05,25,0,0,Synthetic,Competative,0.950657249,0.986855015
Pristine SCG biochar,800,120,81.2,1.4,2.2,2.6,0.0591133,12.6,0.017,0.027,0.032,4,0.006,5.818,IBF,720,1,7,160,0.02,0.05,25,0,0,Synthetic,Competative,0.937840431,1.243191378
Pristine SCG biochar,800,120,81.2,1.4,2.2,2.6,0.0591133,12.6,0.017,0.027,0.032,4,0.006,5.818,IBF,960,1,7,160,0.02,0.05,25,0,0,Synthetic,Competative,0.9378042,1.243916009
Pristine SCG biochar,800,120,81.2,1.4,2.2,2.6,0.0591133,12.6,0.017,0.027,0.032,4,0.006,5.818,IBF,1440,1,7,160,0.02,0.05,25,0,0,Synthetic,Competative,0.937387745,1.252245109
Pristine SCG biochar,800,120,81.2,1.4,2.2,2.6,0.0591133,12.6,0.017,0.027,0.032,4,0.006,5.818,IBF,30,1,7,160,0.02,0.05,25,0,0,Synthetic,Competative,0.985736917,0.285261659
Pristine SCG biochar,800,120,81.2,1.4,2.2,2.6,0.0591133,12.6,0.017,0.027,0.032,4,0.006,5.818,IBF,60,1,7,160,0.02,0.05,25,0,0,Synthetic,Competative,0.961079451,0.778410974
Pristine SCG biochar,800,120,81.2,1.4,2.2,2.6,0.0591133,12.6,0.017,0.027,0.032,4,0.006,5.818,IBF,180,1,7,160,0.02,0.05,25,0,0,Synthetic,Competative,0.959546481,0.809070389
Pristine SCG biochar,800,120,81.2,1.4,2.2,2.6,0.0591133,12.6,0.017,0.027,0.032,4,0.006,5.818,IBF,360,1,7,160,0.02,0.05,25,0,0,Synthetic,Competative,0.959003007,0.819939864
Pristine SCG biochar,800,120,81.2,1.4,2.2,2.6,0.0591133,12.6,0.017,0.027,0.032,4,0.006,5.818,IBF,540,1,7,160,0.02,0.05,25,0,0,Synthetic,Competative,0.937483113,1.250337745
Pristine SCG biochar,800,120,81.2,1.4,2.2,2.6,0.0591133,12.6,0.017,0.027,0.032,4,0.006,5.818,IBF,720,1,7,160,0.02,0.05,25,0,0,Synthetic,Competative,0.943790323,1.124193535
Pristine SCG biochar,800,120,81.2,1.4,2.2,2.6,0.0591133,12.6,0.017,0.027,0.032,4,0.006,5.818,IBF,960,1,7,160,0.02,0.05,25,0,0,Synthetic,Competative,0.933080767,1.338384654
Pristine SCG biochar,800,120,81.2,1.4,2.2,2.6,0.0591133,12.6,0.017,0.027,0.032,4,0.006,5.818,IBF,1440,1,7,160,0.02,0.05,25,0,0,Synthetic,Competative,0.937238654,1.255226926
Pristine SCG biochar,800,120,81.2,1.4,2.2,2.6,0.0591133,12.6,0.017,0.027,0.032,4,0.006,5.818,IBF,30,1,7,160,0.02,0.05,25,0,0,Synthetic,Competative,0.954759747,0.904805057
Pristine SCG biochar,800,120,81.2,1.4,2.2,2.6,0.0591133,12.6,0.017,0.027,0.032,4,0.006,5.818,IBF,60,1,7,160,0.02,0.05,25,0,0,Synthetic,Competative,0.963413265,0.731734702
Pristine SCG biochar,800,120,81.2,1.4,2.2,2.6,0.0591133,12.6,0.017,0.027,0.032,4,0.006,5.818,IBF,180,1,7,160,0.02,0.05,25,0,0,Synthetic,Competative,0.955977461,0.880450771
Pristine SCG biochar,800,120,81.2,1.4,2.2,2.6,0.0591133,12.6,0.017,0.027,0.032,4,0.006,5.818,IBF,360,1,7,160,0.02,0.05,25,0,0,Synthetic,Competative,0.955518112,0.889637767
Pristine SCG biochar,800,120,81.2,1.4,2.2,2.6,0.0591133,12.6,0.017,0.027,0.032,4,0.006,5.818,IBF,540,1,7,160,0.02,0.05,25,0,0,Synthetic,Competative,0.939497922,1.210041562
Pristine SCG biochar,800,120,81.2,1.4,2.2,2.6,0.0591133,12.6,0.017,0.027,0.032,4,0.006,5.818,IBF,720,1,7,160,0.02,0.05,25,0,0,Synthetic,Competative,0.939080218,1.218395649
Pristine SCG biochar,800,120,81.2,1.4,2.2,2.6,0.0591133,12.6,0.017,0.027,0.032,4,0.006,5.818,IBF,960,1,7,160,0.02,0.05,25,0,0,Synthetic,Competative,0.938947368,1.221052632
Pristine SCG biochar,800,120,81.2,1.4,2.2,2.6,0.0591133,12.6,0.017,0.027,0.032,4,0.006,5.818,IBF,1440,1,7,160,0.02,0.05,25,0,0,Synthetic,Competative,0.939196825,1.216063501
Pristine SCG biochar,800,120,81.2,1.4,2.2,2.6,0.0591133,12.6,0.017,0.027,0.032,4,0.006,5.818,CBZ,1440,1,3,160,0.02,0.05,25,0,0,Synthetic,Single,0.889481074,2.210378515
Pristine SCG biochar,800,120,81.2,1.4,2.2,2.6,0.0591133,12.6,0.017,0.027,0.032,4,0.006,5.818,CBZ,1440,1,7,160,0.02,0.05,25,0,0,Synthetic,Single,0.89293264,2.141347199
Pristine SCG biochar,800,120,81.2,1.4,2.2,2.6,0.0591133,12.6,0.017,0.027,0.032,4,0.006,5.818,CBZ,1440,1,11,160,0.02,0.05,25,0,0,Synthetic,Single,0.877937867,2.441242652
Pristine SCG biochar,800,120,81.2,1.4,2.2,2.6,0.0591133,12.6,0.017,0.027,0.032,4,0.006,5.818,CBZ,1440,1,3,160,0.02,0.05,25,0,0,Synthetic,Single,0.886384137,2.272317268
Pristine SCG biochar,800,120,81.2,1.4,2.2,2.6,0.0591133,12.6,0.017,0.027,0.032,4,0.006,5.818,CBZ,1440,1,7,160,0.02,0.05,25,0,0,Synthetic,Single,0.91721421,1.655715799
Pristine SCG biochar,800,120,81.2,1.4,2.2,2.6,0.0591133,12.6,0.017,0.027,0.032,4,0.006,5.818,CBZ,1440,1,11,160,0.02,0.05,25,0,0,Synthetic,Single,0.886468466,2.270630673
Pristine SCG biochar,800,120,81.2,1.4,2.2,2.6,0.0591133,12.6,0.017,0.027,0.032,4,0.006,5.818,CBZ,1440,1,3,160,0.02,0.05,25,0,0,Synthetic,Single,0.90377393,1.924521404
Pristine SCG biochar,800,120,81.2,1.4,2.2,2.6,0.0591133,12.6,0.017,0.027,0.032,4,0.006,5.818,CBZ,1440,1,7,160,0.02,0.05,25,0,0,Synthetic,Single,0.914914736,1.701705289
Pristine SCG biochar,800,120,81.2,1.4,2.2,2.6,0.0591133,12.6,0.017,0.027,0.032,4,0.006,5.818,CBZ,1440,1,11,160,0.02,0.05,25,0,0,Synthetic,Single,0.87748797,2.450240596
Pristine SCG biochar,800,120,81.2,1.4,2.2,2.6,0.0591133,12.6,0.017,0.027,0.032,4,0.006,5.818,EE2,1440,1,3,160,0.02,0.05,25,0,0,Synthetic,Single,0.809449185,3.811016307
Pristine SCG biochar,800,120,81.2,1.4,2.2,2.6,0.0591133,12.6,0.017,0.027,0.032,4,0.006,5.818,EE2,1440,1,7,160,0.02,0.05,25,0,0,Synthetic,Single,0.836443682,3.271126369
Pristine SCG biochar,800,120,81.2,1.4,2.2,2.6,0.0591133,12.6,0.017,0.027,0.032,4,0.006,5.818,EE2,1440,1,11,160,0.02,0.05,25,0,0,Synthetic,Single,0.980115447,0.397691052
Pristine SCG biochar,800,120,81.2,1.4,2.2,2.6,0.0591133,12.6,0.017,0.027,0.032,4,0.006,5.818,EE2,1440,1,3,160,0.02,0.05,25,0,0,Synthetic,Single,0.8036546,3.926907995
Pristine SCG biochar,800,120,81.2,1.4,2.2,2.6,0.0591133,12.6,0.017,0.027,0.032,4,0.006,5.818,EE2,1440,1,7,160,0.02,0.05,25,0,0,Synthetic,Single,0.829617812,3.407643762
Pristine SCG biochar,800,120,81.2,1.4,2.2,2.6,0.0591133,12.6,0.017,0.027,0.032,4,0.006,5.818,EE2,1440,1,11,160,0.02,0.05,25,0,0,Synthetic,Single,0.983617576,0.327648474
Pristine SCG biochar,800,120,81.2,1.4,2.2,2.6,0.0591133,12.6,0.017,0.027,0.032,4,0.006,5.818,EE2,1440,1,3,160,0.02,0.05,25,0,0,Synthetic,Single,0.820271958,3.594560845
Pristine SCG biochar,800,120,81.2,1.4,2.2,2.6,0.0591133,12.6,0.017,0.027,0.032,4,0.006,5.818,EE2,1440,1,7,160,0.02,0.05,25,0,0,Synthetic,Single,0.823693644,3.526127127
Pristine SCG biochar,800,120,81.2,1.4,2.2,2.6,0.0591133,12.6,0.017,0.027,0.032,4,0.006,5.818,EE2,1440,1,11,160,0.02,0.05,25,0,0,Synthetic,Single,0.979679911,0.406401777
Pristine SCG biochar,800,120,81.2,1.4,2.2,2.6,0.0591133,12.6,0.017,0.027,0.032,4,0.006,5.818,IBF,1440,1,3,160,0.02,0.05,25,0,0,Synthetic,Single,0.791256026,4.17487947
Pristine SCG biochar,800,120,81.2,1.4,2.2,2.6,0.0591133,12.6,0.017,0.027,0.032,4,0.006,5.818,IBF,1440,1,7,160,0.02,0.05,25,0,0,Synthetic,Single,0.93661609,1.267678197
Pristine SCG biochar,800,120,81.2,1.4,2.2,2.6,0.0591133,12.6,0.017,0.027,0.032,4,0.006,5.818,IBF,1440,1,11,160,0.02,0.05,25,0,0,Synthetic,Single,0.926827703,1.463445938
Pristine SCG biochar,800,120,81.2,1.4,2.2,2.6,0.0591133,12.6,0.017,0.027,0.032,4,0.006,5.818,IBF,1440,1,3,160,0.02,0.05,25,0,0,Synthetic,Single,0.799001283,4.019974347
Pristine SCG biochar,800,120,81.2,1.4,2.2,2.6,0.0591133,12.6,0.017,0.027,0.032,4,0.006,5.818,IBF,1440,1,7,160,0.02,0.05,25,0,0,Synthetic,Single,0.942737235,1.145255309
Pristine SCG biochar,800,120,81.2,1.4,2.2,2.6,0.0591133,12.6,0.017,0.027,0.032,4,0.006,5.818,IBF,1440,1,11,160,0.02,0.05,25,0,0,Synthetic,Single,0.934442634,1.311147312
Pristine SCG biochar,800,120,81.2,1.4,2.2,2.6,0.0591133,12.6,0.017,0.027,0.032,4,0.006,5.818,IBF,1440,1,3,160,0.02,0.05,25,0,0,Synthetic,Single,0.826441265,3.471174697
Pristine SCG biochar,800,120,81.2,1.4,2.2,2.6,0.0591133,12.6,0.017,0.027,0.032,4,0.006,5.818,IBF,1440,1,7,160,0.02,0.05,25,0,0,Synthetic,Single,0.932273303,1.354533944
Pristine SCG biochar,800,120,81.2,1.4,2.2,2.6,0.0591133,12.6,0.017,0.027,0.032,4,0.006,5.818,IBF,1440,1,11,160,0.02,0.05,25,0,0,Synthetic,Single,0.93989442,1.202111593
Pristine SCG biochar,800,120,81.2,1.4,2.2,2.6,0.0591133,12.6,0.017,0.027,0.032,4,0.006,5.818,CBZ,1440,1,3,160,0.02,0.05,25,0,0,Synthetic,Competative,0.877305871,2.453882584
Pristine SCG biochar,800,120,81.2,1.4,2.2,2.6,0.0591133,12.6,0.017,0.027,0.032,4,0.006,5.818,CBZ,1440,1,7,160,0.02,0.05,25,0,0,Synthetic,Competative,0.883501275,2.329974509
Pristine SCG biochar,800,120,81.2,1.4,2.2,2.6,0.0591133,12.6,0.017,0.027,0.032,4,0.006,5.818,CBZ,1440,1,11,160,0.02,0.05,25,0,0,Synthetic,Competative,0.8742413,2.51517399
Pristine SCG biochar,800,120,81.2,1.4,2.2,2.6,0.0591133,12.6,0.017,0.027,0.032,4,0.006,5.818,CBZ,1440,1,3,160,0.02,0.05,25,0,0,Synthetic,Competative,0.876668401,2.466631976
Pristine SCG biochar,800,120,81.2,1.4,2.2,2.6,0.0591133,12.6,0.017,0.027,0.032,4,0.006,5.818,CBZ,1440,1,7,160,0.02,0.05,25,0,0,Synthetic,Competative,0.910957917,1.78084166
Pristine SCG biochar,800,120,81.2,1.4,2.2,2.6,0.0591133,12.6,0.017,0.027,0.032,4,0.006,5.818,CBZ,1440,1,11,160,0.02,0.05,25,0,0,Synthetic,Competative,0.87421548,2.515690394
Pristine SCG biochar,800,120,81.2,1.4,2.2,2.6,0.0591133,12.6,0.017,0.027,0.032,4,0.006,5.818,CBZ,1440,1,3,160,0.02,0.05,25,0,0,Synthetic,Competative,0.867929706,2.641405885
Pristine SCG biochar,800,120,81.2,1.4,2.2,2.6,0.0591133,12.6,0.017,0.027,0.032,4,0.006,5.818,CBZ,1440,1,7,160,0.02,0.05,25,0,0,Synthetic,Competative,0.889136669,2.217266614
Pristine SCG biochar,800,120,81.2,1.4,2.2,2.6,0.0591133,12.6,0.017,0.027,0.032,4,0.006,5.818,CBZ,1440,1,11,160,0.02,0.05,25,0,0,Synthetic,Competative,0.87602856,2.479428793
Pristine SCG biochar,800,120,81.2,1.4,2.2,2.6,0.0591133,12.6,0.017,0.027,0.032,4,0.006,5.818,EE2,1440,1,3,160,0.02,0.05,25,0,0,Synthetic,Competative,0.807555553,3.848888943
Pristine SCG biochar,800,120,81.2,1.4,2.2,2.6,0.0591133,12.6,0.017,0.027,0.032,4,0.006,5.818,EE2,1440,1,7,160,0.02,0.05,25,0,0,Synthetic,Competative,0.813891188,3.722176248
Pristine SCG biochar,800,120,81.2,1.4,2.2,2.6,0.0591133,12.6,0.017,0.027,0.032,4,0.006,5.818,EE2,1440,1,11,160,0.02,0.05,25,0,0,Synthetic,Competative,0.881222117,2.375557666
Pristine SCG biochar,800,120,81.2,1.4,2.2,2.6,0.0591133,12.6,0.017,0.027,0.032,4,0.006,5.818,EE2,1440,1,3,160,0.02,0.05,25,0,0,Synthetic,Competative,0.836003615,3.27992769
Pristine SCG biochar,800,120,81.2,1.4,2.2,2.6,0.0591133,12.6,0.017,0.027,0.032,4,0.006,5.818,EE2,1440,1,7,160,0.02,0.05,25,0,0,Synthetic,Competative,0.811123393,3.777532132
Pristine SCG biochar,800,120,81.2,1.4,2.2,2.6,0.0591133,12.6,0.017,0.027,0.032,4,0.006,5.818,EE2,1440,1,11,160,0.02,0.05,25,0,0,Synthetic,Competative,0.912306057,1.753878851
Pristine SCG biochar,800,120,81.2,1.4,2.2,2.6,0.0591133,12.6,0.017,0.027,0.032,4,0.006,5.818,EE2,1440,1,3,160,0.02,0.05,25,0,0,Synthetic,Competative,0.808709208,3.825815849
Pristine SCG biochar,800,120,81.2,1.4,2.2,2.6,0.0591133,12.6,0.017,0.027,0.032,4,0.006,5.818,EE2,1440,1,7,160,0.02,0.05,25,0,0,Synthetic,Competative,0.842444905,3.151101896
Pristine SCG biochar,800,120,81.2,1.4,2.2,2.6,0.0591133,12.6,0.017,0.027,0.032,4,0.006,5.818,EE2,1440,1,11,160,0.02,0.05,25,0,0,Synthetic,Competative,0.895073913,2.098521746
Pristine SCG biochar,800,120,81.2,1.4,2.2,2.6,0.0591133,12.6,0.017,0.027,0.032,4,0.006,5.818,IBF,1440,1,3,160,0.02,0.05,25,0,0,Synthetic,Competative,0.77820936,4.435812795
Pristine SCG biochar,800,120,81.2,1.4,2.2,2.6,0.0591133,12.6,0.017,0.027,0.032,4,0.006,5.818,IBF,1440,1,7,160,0.02,0.05,25,0,0,Synthetic,Competative,0.912120119,1.757597611
Pristine SCG biochar,800,120,81.2,1.4,2.2,2.6,0.0591133,12.6,0.017,0.027,0.032,4,0.006,5.818,IBF,1440,1,11,160,0.02,0.05,25,0,0,Synthetic,Competative,0.943018599,1.139628019
Pristine SCG biochar,800,120,81.2,1.4,2.2,2.6,0.0591133,12.6,0.017,0.027,0.032,4,0.006,5.818,IBF,1440,1,3,160,0.02,0.05,25,0,0,Synthetic,Competative,0.791642153,4.167156942
Pristine SCG biochar,800,120,81.2,1.4,2.2,2.6,0.0591133,12.6,0.017,0.027,0.032,4,0.006,5.818,IBF,1440,1,7,160,0.02,0.05,25,0,0,Synthetic,Competative,0.935322892,1.293542165
Pristine SCG biochar,800,120,81.2,1.4,2.2,2.6,0.0591133,12.6,0.017,0.027,0.032,4,0.006,5.818,IBF,1440,1,11,160,0.02,0.05,25,0,0,Synthetic,Competative,0.938300063,1.233998736
Pristine SCG biochar,800,120,81.2,1.4,2.2,2.6,0.0591133,12.6,0.017,0.027,0.032,4,0.006,5.818,IBF,1440,1,3,160,0.02,0.05,25,0,0,Synthetic,Competative,0.776149957,4.477000855
Pristine SCG biochar,800,120,81.2,1.4,2.2,2.6,0.0591133,12.6,0.017,0.027,0.032,4,0.006,5.818,IBF,1440,1,7,160,0.02,0.05,25,0,0,Synthetic,Competative,0.90726239,1.854752198
Pristine SCG biochar,800,120,81.2,1.4,2.2,2.6,0.0591133,12.6,0.017,0.027,0.032,4,0.006,5.818,IBF,1440,1,11,160,0.02,0.05,25,0,0,Synthetic,Competative,0.964176012,0.716479767
Pristine SCG biochar,800,120,81.2,1.4,2.2,2.6,0.0591133,12.6,0.017,0.027,0.032,4,0.006,5.818,CBZ,1440,1,7,160,0.02,0.05,25,0,0,Synthetic,Single,0.909672294,1.806554125
Pristine SCG biochar,800,120,81.2,1.4,2.2,2.6,0.0591133,12.6,0.017,0.027,0.032,4,0.006,5.818,CBZ,1440,1,7,160,0.02,0.05,25,0.025,0,Synthetic,Single,0.904947835,1.901043293
Pristine SCG biochar,800,120,81.2,1.4,2.2,2.6,0.0591133,12.6,0.017,0.027,0.032,4,0.006,5.818,CBZ,1440,1,7,160,0.02,0.05,25,0.05,0,Synthetic,Single,0.904613565,1.907728698
Pristine SCG biochar,800,120,81.2,1.4,2.2,2.6,0.0591133,12.6,0.017,0.027,0.032,4,0.006,5.818,CBZ,1440,1,7,160,0.02,0.05,25,0.075,0,Synthetic,Single,0.899059648,2.018807037
Pristine SCG biochar,800,120,81.2,1.4,2.2,2.6,0.0591133,12.6,0.017,0.027,0.032,4,0.006,5.818,CBZ,1440,1,7,160,0.02,0.05,25,0.1,0,Synthetic,Single,0.89460035,2.107992991
Pristine SCG biochar,800,120,81.2,1.4,2.2,2.6,0.0591133,12.6,0.017,0.027,0.032,4,0.006,5.818,CBZ,1440,1,7,160,0.02,0.05,25,0.125,0,Synthetic,Single,0.894939681,2.10120638
Pristine SCG biochar,800,120,81.2,1.4,2.2,2.6,0.0591133,12.6,0.017,0.027,0.032,4,0.006,5.818,CBZ,1440,1,7,160,0.02,0.05,25,0,0,Synthetic,Single,0.911757723,1.76484553
Pristine SCG biochar,800,120,81.2,1.4,2.2,2.6,0.0591133,12.6,0.017,0.027,0.032,4,0.006,5.818,CBZ,1440,1,7,160,0.02,0.05,25,0.025,0,Synthetic,Single,0.908410106,1.831797888
Pristine SCG biochar,800,120,81.2,1.4,2.2,2.6,0.0591133,12.6,0.017,0.027,0.032,4,0.006,5.818,CBZ,1440,1,7,160,0.02,0.05,25,0.05,0,Synthetic,Single,0.903473837,1.930523266
Pristine SCG biochar,800,120,81.2,1.4,2.2,2.6,0.0591133,12.6,0.017,0.027,0.032,4,0.006,5.818,CBZ,1440,1,7,160,0.02,0.05,25,0.075,0,Synthetic,Single,0.895292313,2.094153741
Pristine SCG biochar,800,120,81.2,1.4,2.2,2.6,0.0591133,12.6,0.017,0.027,0.032,4,0.006,5.818,CBZ,1440,1,7,160,0.02,0.05,25,0.1,0,Synthetic,Single,0.891532496,2.169350082
Pristine SCG biochar,800,120,81.2,1.4,2.2,2.6,0.0591133,12.6,0.017,0.027,0.032,4,0.006,5.818,CBZ,1440,1,7,160,0.02,0.05,25,0.125,0,Synthetic,Single,0.894997513,2.100049736
Pristine SCG biochar,800,120,81.2,1.4,2.2,2.6,0.0591133,12.6,0.017,0.027,0.032,4,0.006,5.818,CBZ,1440,1,7,160,0.02,0.05,25,0,0,Synthetic,Single,0.925503574,1.489928519
Pristine SCG biochar,800,120,81.2,1.4,2.2,2.6,0.0591133,12.6,0.017,0.027,0.032,4,0.006,5.818,CBZ,1440,1,7,160,0.02,0.05,25,0.025,0,Synthetic,Single,0.908153909,1.836921822
Pristine SCG biochar,800,120,81.2,1.4,2.2,2.6,0.0591133,12.6,0.017,0.027,0.032,4,0.006,5.818,CBZ,1440,1,7,160,0.02,0.05,25,0.05,0,Synthetic,Single,0.917516222,1.649675561
Pristine SCG biochar,800,120,81.2,1.4,2.2,2.6,0.0591133,12.6,0.017,0.027,0.032,4,0.006,5.818,CBZ,1440,1,7,160,0.02,0.05,25,0.075,0,Synthetic,Single,0.917334773,1.653304533
Pristine SCG biochar,800,120,81.2,1.4,2.2,2.6,0.0591133,12.6,0.017,0.027,0.032,4,0.006,5.818,CBZ,1440,1,7,160,0.02,0.05,25,0.1,0,Synthetic,Single,0.935307581,1.293848387
Pristine SCG biochar,800,120,81.2,1.4,2.2,2.6,0.0591133,12.6,0.017,0.027,0.032,4,0.006,5.818,CBZ,1440,1,7,160,0.02,0.05,25,0.125,0,Synthetic,Single,0.882701516,2.345969673
Pristine SCG biochar,800,120,81.2,1.4,2.2,2.6,0.0591133,12.6,0.017,0.027,0.032,4,0.006,5.818,EE2,1440,1,7,160,0.02,0.05,25,0,0,Synthetic,Single,0.825165789,3.496684217
Pristine SCG biochar,800,120,81.2,1.4,2.2,2.6,0.0591133,12.6,0.017,0.027,0.032,4,0.006,5.818,EE2,1440,1,7,160,0.02,0.05,25,0.025,0,Synthetic,Single,0.826679203,3.466415946
Pristine SCG biochar,800,120,81.2,1.4,2.2,2.6,0.0591133,12.6,0.017,0.027,0.032,4,0.006,5.818,EE2,1440,1,7,160,0.02,0.05,25,0.05,0,Synthetic,Single,0.823833521,3.523329573
Pristine SCG biochar,800,120,81.2,1.4,2.2,2.6,0.0591133,12.6,0.017,0.027,0.032,4,0.006,5.818,EE2,1440,1,7,160,0.02,0.05,25,0.075,0,Synthetic,Single,0.836078726,3.278425473
Pristine SCG biochar,800,120,81.2,1.4,2.2,2.6,0.0591133,12.6,0.017,0.027,0.032,4,0.006,5.818,EE2,1440,1,7,160,0.02,0.05,25,0.1,0,Synthetic,Single,0.830740253,3.385194935
Pristine SCG biochar,800,120,81.2,1.4,2.2,2.6,0.0591133,12.6,0.017,0.027,0.032,4,0.006,5.818,EE2,1440,1,7,160,0.02,0.05,25,0.125,0,Synthetic,Single,0.816399022,3.672019556
Pristine SCG biochar,800,120,81.2,1.4,2.2,2.6,0.0591133,12.6,0.017,0.027,0.032,4,0.006,5.818,EE2,1440,1,7,160,0.02,0.05,25,0,0,Synthetic,Single,0.845849944,3.083001128
Pristine SCG biochar,800,120,81.2,1.4,2.2,2.6,0.0591133,12.6,0.017,0.027,0.032,4,0.006,5.818,EE2,1440,1,7,160,0.02,0.05,25,0.025,0,Synthetic,Single,0.829764636,3.404707283
Pristine SCG biochar,800,120,81.2,1.4,2.2,2.6,0.0591133,12.6,0.017,0.027,0.032,4,0.006,5.818,EE2,1440,1,7,160,0.02,0.05,25,0.05,0,Synthetic,Single,0.829173248,3.416535038
Pristine SCG biochar,800,120,81.2,1.4,2.2,2.6,0.0591133,12.6,0.017,0.027,0.032,4,0.006,5.818,EE2,1440,1,7,160,0.02,0.05,25,0.075,0,Synthetic,Single,0.820169237,3.596615269
Pristine SCG biochar,800,120,81.2,1.4,2.2,2.6,0.0591133,12.6,0.017,0.027,0.032,4,0.006,5.818,EE2,1440,1,7,160,0.02,0.05,25,0.1,0,Synthetic,Single,0.819530212,3.609395763
Pristine SCG biochar,800,120,81.2,1.4,2.2,2.6,0.0591133,12.6,0.017,0.027,0.032,4,0.006,5.818,EE2,1440,1,7,160,0.02,0.05,25,0.125,0,Synthetic,Single,0.820432807,3.591343864
Pristine SCG biochar,800,120,81.2,1.4,2.2,2.6,0.0591133,12.6,0.017,0.027,0.032,4,0.006,5.818,EE2,1440,1,7,160,0.02,0.05,25,0,0,Synthetic,Single,0.825625862,3.487482763
Pristine SCG biochar,800,120,81.2,1.4,2.2,2.6,0.0591133,12.6,0.017,0.027,0.032,4,0.006,5.818,EE2,1440,1,7,160,0.02,0.05,25,0.025,0,Synthetic,Single,0.815347562,3.693048765
Pristine SCG biochar,800,120,81.2,1.4,2.2,2.6,0.0591133,12.6,0.017,0.027,0.032,4,0.006,5.818,EE2,1440,1,7,160,0.02,0.05,25,0.05,0,Synthetic,Single,0.824193619,3.516127617
Pristine SCG biochar,800,120,81.2,1.4,2.2,2.6,0.0591133,12.6,0.017,0.027,0.032,4,0.006,5.818,EE2,1440,1,7,160,0.02,0.05,25,0.075,0,Synthetic,Single,0.824749906,3.50500188
Pristine SCG biochar,800,120,81.2,1.4,2.2,2.6,0.0591133,12.6,0.017,0.027,0.032,4,0.006,5.818,EE2,1440,1,7,160,0.02,0.05,25,0.1,0,Synthetic,Single,0.823082299,3.538354018
Pristine SCG biochar,800,120,81.2,1.4,2.2,2.6,0.0591133,12.6,0.017,0.027,0.032,4,0.006,5.818,EE2,1440,1,7,160,0.02,0.05,25,0.125,0,Synthetic,Single,0.81229817,3.754036605
Pristine SCG biochar,800,120,81.2,1.4,2.2,2.6,0.0591133,12.6,0.017,0.027,0.032,4,0.006,5.818,IBF,1440,1,7,160,0.02,0.05,25,0,0,Synthetic,Single,0.918048279,1.639034412
Pristine SCG biochar,800,120,81.2,1.4,2.2,2.6,0.0591133,12.6,0.017,0.027,0.032,4,0.006,5.818,IBF,1440,1,7,160,0.02,0.05,25,0.025,0,Synthetic,Single,0.906380485,1.872390304
Pristine SCG biochar,800,120,81.2,1.4,2.2,2.6,0.0591133,12.6,0.017,0.027,0.032,4,0.006,5.818,IBF,1440,1,7,160,0.02,0.05,25,0.05,0,Synthetic,Single,0.910304189,1.793916216
Pristine SCG biochar,800,120,81.2,1.4,2.2,2.6,0.0591133,12.6,0.017,0.027,0.032,4,0.006,5.818,IBF,1440,1,7,160,0.02,0.05,25,0.075,0,Synthetic,Single,0.91298807,1.740238594
Pristine SCG biochar,800,120,81.2,1.4,2.2,2.6,0.0591133,12.6,0.017,0.027,0.032,4,0.006,5.818,IBF,1440,1,7,160,0.02,0.05,25,0.1,0,Synthetic,Single,0.902338244,1.953235114
Pristine SCG biochar,800,120,81.2,1.4,2.2,2.6,0.0591133,12.6,0.017,0.027,0.032,4,0.006,5.818,IBF,1440,1,7,160,0.02,0.05,25,0.125,0,Synthetic,Single,0.920475466,1.590490683
Pristine SCG biochar,800,120,81.2,1.4,2.2,2.6,0.0591133,12.6,0.017,0.027,0.032,4,0.006,5.818,IBF,1440,1,7,160,0.02,0.05,25,0,0,Synthetic,Single,0.925787164,1.484256727
Pristine SCG biochar,800,120,81.2,1.4,2.2,2.6,0.0591133,12.6,0.017,0.027,0.032,4,0.006,5.818,IBF,1440,1,7,160,0.02,0.05,25,0.025,0,Synthetic,Single,0.913836244,1.72327512
Pristine SCG biochar,800,120,81.2,1.4,2.2,2.6,0.0591133,12.6,0.017,0.027,0.032,4,0.006,5.818,IBF,1440,1,7,160,0.02,0.05,25,0.05,0,Synthetic,Single,0.915480532,1.690389367
Pristine SCG biochar,800,120,81.2,1.4,2.2,2.6,0.0591133,12.6,0.017,0.027,0.032,4,0.006,5.818,IBF,1440,1,7,160,0.02,0.05,25,0.075,0,Synthetic,Single,0.910447554,1.791048924
Pristine SCG biochar,800,120,81.2,1.4,2.2,2.6,0.0591133,12.6,0.017,0.027,0.032,4,0.006,5.818,IBF,1440,1,7,160,0.02,0.05,25,0.1,0,Synthetic,Single,0.907763272,1.844734555
Pristine SCG biochar,800,120,81.2,1.4,2.2,2.6,0.0591133,12.6,0.017,0.027,0.032,4,0.006,5.818,IBF,1440,1,7,160,0.02,0.05,25,0.125,0,Synthetic,Single,0.902166047,1.956679068
Pristine SCG biochar,800,120,81.2,1.4,2.2,2.6,0.0591133,12.6,0.017,0.027,0.032,4,0.006,5.818,IBF,1440,1,7,160,0.02,0.05,25,0,0,Synthetic,Single,0.921275985,1.574480303
Pristine SCG biochar,800,120,81.2,1.4,2.2,2.6,0.0591133,12.6,0.017,0.027,0.032,4,0.006,5.818,IBF,1440,1,7,160,0.02,0.05,25,0.025,0,Synthetic,Single,0.913108609,1.737827826
Pristine SCG biochar,800,120,81.2,1.4,2.2,2.6,0.0591133,12.6,0.017,0.027,0.032,4,0.006,5.818,IBF,1440,1,7,160,0.02,0.05,25,0.05,0,Synthetic,Single,0.923081658,1.538366845
Pristine SCG biochar,800,120,81.2,1.4,2.2,2.6,0.0591133,12.6,0.017,0.027,0.032,4,0.006,5.818,IBF,1440,1,7,160,0.02,0.05,25,0.075,0,Synthetic,Single,0.919228034,1.615439324
Pristine SCG biochar,800,120,81.2,1.4,2.2,2.6,0.0591133,12.6,0.017,0.027,0.032,4,0.006,5.818,IBF,1440,1,7,160,0.02,0.05,25,0.1,0,Synthetic,Single,0.917044327,1.659113462
Pristine SCG biochar,800,120,81.2,1.4,2.2,2.6,0.0591133,12.6,0.017,0.027,0.032,4,0.006,5.818,IBF,1440,1,7,160,0.02,0.05,25,0.125,0,Synthetic,Single,0.911783087,1.76433826
Pristine SCG biochar,800,120,81.2,1.4,2.2,2.6,0.0591133,12.6,0.017,0.027,0.032,4,0.006,5.818,CBZ,1440,1,7,160,0.02,0.05,25,0,0,Synthetic,Competative,0.924848924,1.503021529
Pristine SCG biochar,800,120,81.2,1.4,2.2,2.6,0.0591133,12.6,0.017,0.027,0.032,4,0.006,5.818,CBZ,1440,1,7,160,0.02,0.05,25,0.025,0,Synthetic,Competative,0.917050965,1.658980699
Pristine SCG biochar,800,120,81.2,1.4,2.2,2.6,0.0591133,12.6,0.017,0.027,0.032,4,0.006,5.818,CBZ,1440,1,7,160,0.02,0.05,25,0.05,0,Synthetic,Competative,0.902188778,1.956224434
Pristine SCG biochar,800,120,81.2,1.4,2.2,2.6,0.0591133,12.6,0.017,0.027,0.032,4,0.006,5.818,CBZ,1440,1,7,160,0.02,0.05,25,0.075,0,Synthetic,Competative,0.889776311,2.204473788
Pristine SCG biochar,800,120,81.2,1.4,2.2,2.6,0.0591133,12.6,0.017,0.027,0.032,4,0.006,5.818,CBZ,1440,1,7,160,0.02,0.05,25,0.1,0,Synthetic,Competative,0.899433908,2.011321844
Pristine SCG biochar,800,120,81.2,1.4,2.2,2.6,0.0591133,12.6,0.017,0.027,0.032,4,0.006,5.818,CBZ,1440,1,7,160,0.02,0.05,25,0.125,0,Synthetic,Competative,0.910650037,1.786999265
Pristine SCG biochar,800,120,81.2,1.4,2.2,2.6,0.0591133,12.6,0.017,0.027,0.032,4,0.006,5.818,CBZ,1440,1,7,160,0.02,0.05,25,0,0,Synthetic,Competative,0.920296477,1.594070467
Pristine SCG biochar,800,120,81.2,1.4,2.2,2.6,0.0591133,12.6,0.017,0.027,0.032,4,0.006,5.818,CBZ,1440,1,7,160,0.02,0.05,25,0.025,0,Synthetic,Competative,0.912491963,1.750160734
Pristine SCG biochar,800,120,81.2,1.4,2.2,2.6,0.0591133,12.6,0.017,0.027,0.032,4,0.006,5.818,CBZ,1440,1,7,160,0.02,0.05,25,0.05,0,Synthetic,Competative,0.891023275,2.179534491
Pristine SCG biochar,800,120,81.2,1.4,2.2,2.6,0.0591133,12.6,0.017,0.027,0.032,4,0.006,5.818,CBZ,1440,1,7,160,0.02,0.05,25,0.075,0,Synthetic,Competative,0.896127868,2.077442641
Pristine SCG biochar,800,120,81.2,1.4,2.2,2.6,0.0591133,12.6,0.017,0.027,0.032,4,0.006,5.818,CBZ,1440,1,7,160,0.02,0.05,25,0.1,0,Synthetic,Competative,0.902795595,1.944088109
Pristine SCG biochar,800,120,81.2,1.4,2.2,2.6,0.0591133,12.6,0.017,0.027,0.032,4,0.006,5.818,CBZ,1440,1,7,160,0.02,0.05,25,0.125,0,Synthetic,Competative,0.894492212,2.110155769
Pristine SCG biochar,800,120,81.2,1.4,2.2,2.6,0.0591133,12.6,0.017,0.027,0.032,4,0.006,5.818,CBZ,1440,1,7,160,0.02,0.05,25,0,0,Synthetic,Competative,0.913814937,1.723701258
Pristine SCG biochar,800,120,81.2,1.4,2.2,2.6,0.0591133,12.6,0.017,0.027,0.032,4,0.006,5.818,CBZ,1440,1,7,160,0.02,0.05,25,0.025,0,Synthetic,Competative,0.908349965,1.833000707
Pristine SCG biochar,800,120,81.2,1.4,2.2,2.6,0.0591133,12.6,0.017,0.027,0.032,4,0.006,5.818,CBZ,1440,1,7,160,0.02,0.05,25,0.05,0,Synthetic,Competative,0.894104217,2.117915654
Pristine SCG biochar,800,120,81.2,1.4,2.2,2.6,0.0591133,12.6,0.017,0.027,0.032,4,0.006,5.818,CBZ,1440,1,7,160,0.02,0.05,25,0.075,0,Synthetic,Competative,0.898889014,2.022219712
Pristine SCG biochar,800,120,81.2,1.4,2.2,2.6,0.0591133,12.6,0.017,0.027,0.032,4,0.006,5.818,CBZ,1440,1,7,160,0.02,0.05,25,0.1,0,Synthetic,Competative,0.909556484,1.808870312
Pristine SCG biochar,800,120,81.2,1.4,2.2,2.6,0.0591133,12.6,0.017,0.027,0.032,4,0.006,5.818,CBZ,1440,1,7,160,0.02,0.05,25,0.125,0,Synthetic,Competative,0.903169782,1.936604367
Pristine SCG biochar,800,120,81.2,1.4,2.2,2.6,0.0591133,12.6,0.017,0.027,0.032,4,0.006,5.818,EE2,1440,1,7,160,0.02,0.05,25,0,0,Synthetic,Competative,0.865429646,2.691407075
Pristine SCG biochar,800,120,81.2,1.4,2.2,2.6,0.0591133,12.6,0.017,0.027,0.032,4,0.006,5.818,EE2,1440,1,7,160,0.02,0.05,25,0.025,0,Synthetic,Competative,0.872096791,2.558064184
Pristine SCG biochar,800,120,81.2,1.4,2.2,2.6,0.0591133,12.6,0.017,0.027,0.032,4,0.006,5.818,EE2,1440,1,7,160,0.02,0.05,25,0.05,0,Synthetic,Competative,0.856202483,2.875950345
Pristine SCG biochar,800,120,81.2,1.4,2.2,2.6,0.0591133,12.6,0.017,0.027,0.032,4,0.006,5.818,EE2,1440,1,7,160,0.02,0.05,25,0.075,0,Synthetic,Competative,0.839830392,3.203392165
Pristine SCG biochar,800,120,81.2,1.4,2.2,2.6,0.0591133,12.6,0.017,0.027,0.032,4,0.006,5.818,EE2,1440,1,7,160,0.02,0.05,25,0.1,0,Synthetic,Competative,0.848990236,3.020195289
Pristine SCG biochar,800,120,81.2,1.4,2.2,2.6,0.0591133,12.6,0.017,0.027,0.032,4,0.006,5.818,EE2,1440,1,7,160,0.02,0.05,25,0.125,0,Synthetic,Competative,0.888551785,2.228964305
Pristine SCG biochar,800,120,81.2,1.4,2.2,2.6,0.0591133,12.6,0.017,0.027,0.032,4,0.006,5.818,EE2,1440,1,7,160,0.02,0.05,25,0,0,Synthetic,Competative,0.855918867,2.881622654
Pristine SCG biochar,800,120,81.2,1.4,2.2,2.6,0.0591133,12.6,0.017,0.027,0.032,4,0.006,5.818,EE2,1440,1,7,160,0.02,0.05,25,0.025,0,Synthetic,Competative,0.852665081,2.946698373
Pristine SCG biochar,800,120,81.2,1.4,2.2,2.6,0.0591133,12.6,0.017,0.027,0.032,4,0.006,5.818,EE2,1440,1,7,160,0.02,0.05,25,0.05,0,Synthetic,Competative,0.843678212,3.126435764
Pristine SCG biochar,800,120,81.2,1.4,2.2,2.6,0.0591133,12.6,0.017,0.027,0.032,4,0.006,5.818,EE2,1440,1,7,160,0.02,0.05,25,0.075,0,Synthetic,Competative,0.849903727,3.001925468
Pristine SCG biochar,800,120,81.2,1.4,2.2,2.6,0.0591133,12.6,0.017,0.027,0.032,4,0.006,5.818,EE2,1440,1,7,160,0.02,0.05,25,0.1,0,Synthetic,Competative,0.840504524,3.189909524
Pristine SCG biochar,800,120,81.2,1.4,2.2,2.6,0.0591133,12.6,0.017,0.027,0.032,4,0.006,5.818,EE2,1440,1,7,160,0.02,0.05,25,0.125,0,Synthetic,Competative,0.84571588,3.085682407
Pristine SCG biochar,800,120,81.2,1.4,2.2,2.6,0.0591133,12.6,0.017,0.027,0.032,4,0.006,5.818,EE2,1440,1,7,160,0.02,0.05,25,0,0,Synthetic,Competative,0.853844423,2.923111542
Pristine SCG biochar,800,120,81.2,1.4,2.2,2.6,0.0591133,12.6,0.017,0.027,0.032,4,0.006,5.818,EE2,1440,1,7,160,0.02,0.05,25,0.025,0,Synthetic,Competative,0.842947045,3.141059101
Pristine SCG biochar,800,120,81.2,1.4,2.2,2.6,0.0591133,12.6,0.017,0.027,0.032,4,0.006,5.818,EE2,1440,1,7,160,0.02,0.05,25,0.05,0,Synthetic,Competative,0.842189075,3.156218502
Pristine SCG biochar,800,120,81.2,1.4,2.2,2.6,0.0591133,12.6,0.017,0.027,0.032,4,0.006,5.818,EE2,1440,1,7,160,0.02,0.05,25,0.075,0,Synthetic,Competative,0.852008714,2.959825717
Pristine SCG biochar,800,120,81.2,1.4,2.2,2.6,0.0591133,12.6,0.017,0.027,0.032,4,0.006,5.818,EE2,1440,1,7,160,0.02,0.05,25,0.1,0,Synthetic,Competative,0.916534344,1.669313121
Pristine SCG biochar,800,120,81.2,1.4,2.2,2.6,0.0591133,12.6,0.017,0.027,0.032,4,0.006,5.818,EE2,1440,1,7,160,0.02,0.05,25,0.125,0,Synthetic,Competative,0.844347669,3.113046622
Pristine SCG biochar,800,120,81.2,1.4,2.2,2.6,0.0591133,12.6,0.017,0.027,0.032,4,0.006,5.818,IBF,1440,1,7,160,0.02,0.05,25,0,0,Synthetic,Competative,0.92337451,1.532509798
Pristine SCG biochar,800,120,81.2,1.4,2.2,2.6,0.0591133,12.6,0.017,0.027,0.032,4,0.006,5.818,IBF,1440,1,7,160,0.02,0.05,25,0.025,0,Synthetic,Competative,0.919824135,1.603517309
Pristine SCG biochar,800,120,81.2,1.4,2.2,2.6,0.0591133,12.6,0.017,0.027,0.032,4,0.006,5.818,IBF,1440,1,7,160,0.02,0.05,25,0.05,0,Synthetic,Competative,0.914281597,1.71436806
Pristine SCG biochar,800,120,81.2,1.4,2.2,2.6,0.0591133,12.6,0.017,0.027,0.032,4,0.006,5.818,IBF,1440,1,7,160,0.02,0.05,25,0.075,0,Synthetic,Competative,0.911910189,1.761796212
Pristine SCG biochar,800,120,81.2,1.4,2.2,2.6,0.0591133,12.6,0.017,0.027,0.032,4,0.006,5.818,IBF,1440,1,7,160,0.02,0.05,25,0.1,0,Synthetic,Competative,0.915803478,1.683930438
Pristine SCG biochar,800,120,81.2,1.4,2.2,2.6,0.0591133,12.6,0.017,0.027,0.032,4,0.006,5.818,IBF,1440,1,7,160,0.02,0.05,25,0.125,0,Synthetic,Competative,0.914927008,1.70145983
Pristine SCG biochar,800,120,81.2,1.4,2.2,2.6,0.0591133,12.6,0.017,0.027,0.032,4,0.006,5.818,IBF,1440,1,7,160,0.02,0.05,25,0,0,Synthetic,Competative,0.937882593,1.242348138
Pristine SCG biochar,800,120,81.2,1.4,2.2,2.6,0.0591133,12.6,0.017,0.027,0.032,4,0.006,5.818,IBF,1440,1,7,160,0.02,0.05,25,0.025,0,Synthetic,Competative,0.920770003,1.584599935
Pristine SCG biochar,800,120,81.2,1.4,2.2,2.6,0.0591133,12.6,0.017,0.027,0.032,4,0.006,5.818,IBF,1440,1,7,160,0.02,0.05,25,0.05,0,Synthetic,Competative,0.914712688,1.705746244
Pristine SCG biochar,800,120,81.2,1.4,2.2,2.6,0.0591133,12.6,0.017,0.027,0.032,4,0.006,5.818,IBF,1440,1,7,160,0.02,0.05,25,0.075,0,Synthetic,Competative,0.925207871,1.495842587
Pristine SCG biochar,800,120,81.2,1.4,2.2,2.6,0.0591133,12.6,0.017,0.027,0.032,4,0.006,5.818,IBF,1440,1,7,160,0.02,0.05,25,0.1,0,Synthetic,Competative,0.915239713,1.695205748
Pristine SCG biochar,800,120,81.2,1.4,2.2,2.6,0.0591133,12.6,0.017,0.027,0.032,4,0.006,5.818,IBF,1440,1,7,160,0.02,0.05,25,0.125,0,Synthetic,Competative,0.914113406,1.717731875
Pristine SCG biochar,800,120,81.2,1.4,2.2,2.6,0.0591133,12.6,0.017,0.027,0.032,4,0.006,5.818,IBF,1440,1,7,160,0.02,0.05,25,0,0,Synthetic,Competative,0.934484487,1.310310255
Pristine SCG biochar,800,120,81.2,1.4,2.2,2.6,0.0591133,12.6,0.017,0.027,0.032,4,0.006,5.818,IBF,1440,1,7,160,0.02,0.05,25,0.025,0,Synthetic,Competative,0.91428323,1.714335402
Pristine SCG biochar,800,120,81.2,1.4,2.2,2.6,0.0591133,12.6,0.017,0.027,0.032,4,0.006,5.818,IBF,1440,1,7,160,0.02,0.05,25,0.05,0,Synthetic,Competative,0.910907985,1.7818403
Pristine SCG biochar,800,120,81.2,1.4,2.2,2.6,0.0591133,12.6,0.017,0.027,0.032,4,0.006,5.818,IBF,1440,1,7,160,0.02,0.05,25,0.075,0,Synthetic,Competative,0.917627041,1.647459177
Pristine SCG biochar,800,120,81.2,1.4,2.2,2.6,0.0591133,12.6,0.017,0.027,0.032,4,0.006,5.818,IBF,1440,1,7,160,0.02,0.05,25,0.1,0,Synthetic,Competative,0.919127286,1.617454278
Pristine SCG biochar,800,120,81.2,1.4,2.2,2.6,0.0591133,12.6,0.017,0.027,0.032,4,0.006,5.818,IBF,1440,1,7,160,0.02,0.05,25,0.125,0,Synthetic,Competative,0.907725016,1.845499673
Alkali-modified SCG biochars,800,120,79.7,1,1.8,2.1,0.048933501,15.4,0.013,0.023,0.026,427.5,0.331,3.113,CBZ,1440,1.00,7,160,0.02,0.05,25,0,0,Synthetic,Single,0.142017816,17.15964368
Alkali-modified SCG biochars,800,120,79.7,1,1.8,2.1,0.048933501,15.4,0.013,0.023,0.026,427.5,0.331,3.113,CBZ,1440,2.00,7,160,0.02,0.05,25,0,0,Synthetic,Single,0.237969388,35.24061223
Alkali-modified SCG biochars,800,120,79.7,1,1.8,2.1,0.048933501,15.4,0.013,0.023,0.026,427.5,0.331,3.113,CBZ,1440,3.00,7,160,0.02,0.05,25,0,0,Synthetic,Single,0.429982634,51.40034732
Alkali-modified SCG biochars,800,120,79.7,1,1.8,2.1,0.048933501,15.4,0.013,0.023,0.026,427.5,0.331,3.113,CBZ,1440,5.00,7,160,0.02,0.05,25,0,0,Synthetic,Single,1.645280631,67.09438738
Alkali-modified SCG biochars,800,120,79.7,1,1.8,2.1,0.048933501,15.4,0.013,0.023,0.026,427.5,0.331,3.113,CBZ,1440,7.00,7,160,0.02,0.05,25,0,0,Synthetic,Single,3.298299691,74.03400617
Alkali-modified SCG biochars,800,120,79.7,1,1.8,2.1,0.048933501,15.4,0.013,0.023,0.026,427.5,0.331,3.113,CBZ,1440,10.00,7,160,0.02,0.05,25,0,0,Synthetic,Single,5.588449094,88.23101812
Alkali-modified SCG biochars,800,120,79.7,1,1.8,2.1,0.048933501,15.4,0.013,0.023,0.026,427.5,0.331,3.113,CBZ,1440,1.00,7,160,0.02,0.05,25,0,0,Synthetic,Single,0.079794562,18.40410875
Alkali-modified SCG biochars,800,120,79.7,1,1.8,2.1,0.048933501,15.4,0.013,0.023,0.026,427.5,0.331,3.113,CBZ,1440,2.00,7,160,0.02,0.05,25,0,0,Synthetic,Single,0.187558724,36.24882552
Alkali-modified SCG biochars,800,120,79.7,1,1.8,2.1,0.048933501,15.4,0.013,0.023,0.026,427.5,0.331,3.113,CBZ,1440,3.00,7,160,0.02,0.05,25,0,0,Synthetic,Single,0.436293968,51.27412063
Alkali-modified SCG biochars,800,120,79.7,1,1.8,2.1,0.048933501,15.4,0.013,0.023,0.026,427.5,0.331,3.113,CBZ,1440,5.00,7,160,0.02,0.05,25,0,0,Synthetic,Single,1.693743787,66.12512427
Alkali-modified SCG biochars,800,120,79.7,1,1.8,2.1,0.048933501,15.4,0.013,0.023,0.026,427.5,0.331,3.113,CBZ,1440,7.00,7,160,0.02,0.05,25,0,0,Synthetic,Single,3.136561979,77.26876041
Alkali-modified SCG biochars,800,120,79.7,1,1.8,2.1,0.048933501,15.4,0.013,0.023,0.026,427.5,0.331,3.113,CBZ,1440,10.00,7,160,0.02,0.05,25,0,0,Synthetic,Single,5.678175248,86.43649505
Alkali-modified SCG biochars,800,120,79.7,1,1.8,2.1,0.048933501,15.4,0.013,0.023,0.026,427.5,0.331,3.113,CBZ,1440,1.00,7,160,0.02,0.05,25,0,0,Synthetic,Single,0.092690726,18.14618548
Alkali-modified SCG biochars,800,120,79.7,1,1.8,2.1,0.048933501,15.4,0.013,0.023,0.026,427.5,0.331,3.113,CBZ,1440,2.00,7,160,0.02,0.05,25,0,0,Synthetic,Single,0.190611883,36.18776233
