Repository: ZeeshanHJ/Adsorption-capacity-prediction-for-ECs

# Paper title and data availability
This repository contains codes for the paper entitled " Machine-learning-based prediction and optimization of emerging contaminants' adsorption capacity on biochar materials" authored by Zeeshan Haider Jaffari, Heewon Jeong, Jaegwan Shin, Jinwoo Kwak, Changgil Son, Yong-Gu Lee, Sangwon Kim, Kangmin Chon, Kyung Hwa Cho, also known as the WEIL group at UNIST, Korea. File name "Raw_data" contains the data set of 3,757 data points used in this study to build this model. Besides, The published article can be found on

File: Raw_data.csv (part 9 of 16)
Adsorbent,Pyrolysis temperature ,Pyrolysis time,C,H,O,N,(O+N)/C,Ash,H/C,O/C,N/C,Surface area,Pore volume,Average pore size,Pollutant,Adsorption time,Initial concentration,Solution pH,RPM,Volume,Adsorbent dosage,Adsorption temperature,Ion concentration,Humic acid,Wastewater type,Adsorption type,Final concentration,Capacity
Alkali-modified SCG biochars,800,120,79.7,1,1.8,2.1,0.048933501,15.4,0.013,0.023,0.026,427.5,0.331,3.113,CBZ,1440,3.00,7,160,0.02,0.05,25,0,0,Synthetic,Single,0.43330746,51.33385079
Alkali-modified SCG biochars,800,120,79.7,1,1.8,2.1,0.048933501,15.4,0.013,0.023,0.026,427.5,0.331,3.113,CBZ,1440,5.00,7,160,0.02,0.05,25,0,0,Synthetic,Single,1.761501621,64.76996759
Alkali-modified SCG biochars,800,120,79.7,1,1.8,2.1,0.048933501,15.4,0.013,0.023,0.026,427.5,0.331,3.113,CBZ,1440,7.00,7,160,0.02,0.05,25,0,0,Synthetic,Single,3.050415586,78.99168829
Alkali-modified SCG biochars,800,120,79.7,1,1.8,2.1,0.048933501,15.4,0.013,0.023,0.026,427.5,0.331,3.113,CBZ,1440,10.00,7,160,0.02,0.05,25,0,0,Synthetic,Single,5.569782118,88.60435764
Alkali-modified SCG biochars,800,120,79.7,1,1.8,2.1,0.048933501,15.4,0.013,0.023,0.026,427.5,0.331,3.113,IBF,1440,1.00,7,160,0.02,0.05,25,0,0,Synthetic,Single,0.021027958,19.57944085
Alkali-modified SCG biochars,800,120,79.7,1,1.8,2.1,0.048933501,15.4,0.013,0.023,0.026,427.5,0.331,3.113,IBF,1440,2.00,7,160,0.02,0.05,25,0,0,Synthetic,Single,0.010717772,39.78564456
Alkali-modified SCG biochars,800,120,79.7,1,1.8,2.1,0.048933501,15.4,0.013,0.023,0.026,427.5,0.331,3.113,IBF,1440,3.00,7,160,0.02,0.05,25,0,0,Synthetic,Single,0.120874782,57.58250436
Alkali-modified SCG biochars,800,120,79.7,1,1.8,2.1,0.048933501,15.4,0.013,0.023,0.026,427.5,0.331,3.113,IBF,1440,5.00,7,160,0.02,0.05,25,0,0,Synthetic,Single,1.348118363,73.03763275
Alkali-modified SCG biochars,800,120,79.7,1,1.8,2.1,0.048933501,15.4,0.013,0.023,0.026,427.5,0.331,3.113,IBF,1440,7.00,7,160,0.02,0.05,25,0,0,Synthetic,Single,2.92132984,81.57340321
Alkali-modified SCG biochars,800,120,79.7,1,1.8,2.1,0.048933501,15.4,0.013,0.023,0.026,427.5,0.331,3.113,IBF,1440,10.00,7,160,0.02,0.05,25,0,0,Synthetic,Single,5.300330205,93.99339589
Alkali-modified SCG biochars,800,120,79.7,1,1.8,2.1,0.048933501,15.4,0.013,0.023,0.026,427.5,0.331,3.113,IBF,1440,1.00,7,160,0.02,0.05,25,0,0,Synthetic,Single,0.001896889,19.96206222
Alkali-modified SCG biochars,800,120,79.7,1,1.8,2.1,0.048933501,15.4,0.013,0.023,0.026,427.5,0.331,3.113,IBF,1440,2.00,7,160,0.02,0.05,25,0,0,Synthetic,Single,0.008039777,39.83920447
Alkali-modified SCG biochars,800,120,79.7,1,1.8,2.1,0.048933501,15.4,0.013,0.023,0.026,427.5,0.331,3.113,IBF,1440,3.00,7,160,0.02,0.05,25,0,0,Synthetic,Single,0.123925727,57.52148546
Alkali-modified SCG biochars,800,120,79.7,1,1.8,2.1,0.048933501,15.4,0.013,0.023,0.026,427.5,0.331,3.113,IBF,1440,5.00,7,160,0.02,0.05,25,0,0,Synthetic,Single,1.500151255,69.99697489
Alkali-modified SCG biochars,800,120,79.7,1,1.8,2.1,0.048933501,15.4,0.013,0.023,0.026,427.5,0.331,3.113,IBF,1440,7.00,7,160,0.02,0.05,25,0,0,Synthetic,Single,2.914184979,81.71630042
Alkali-modified SCG biochars,800,120,79.7,1,1.8,2.1,0.048933501,15.4,0.013,0.023,0.026,427.5,0.331,3.113,IBF,1440,10.00,7,160,0.02,0.05,25,0,0,Synthetic,Single,5.430305032,91.39389937
Alkali-modified SCG biochars,800,120,79.7,1,1.8,2.1,0.048933501,15.4,0.013,0.023,0.026,427.5,0.331,3.113,IBF,1440,1.00,7,160,0.02,0.05,25,0,0,Synthetic,Single,0.002130307,19.95739386
Alkali-modified SCG biochars,800,120,79.7,1,1.8,2.1,0.048933501,15.4,0.013,0.023,0.026,427.5,0.331,3.113,IBF,1440,2.00,7,160,0.02,0.05,25,0,0,Synthetic,Single,0.010277712,39.79444576
Alkali-modified SCG biochars,800,120,79.7,1,1.8,2.1,0.048933501,15.4,0.013,0.023,0.026,427.5,0.331,3.113,IBF,1440,3.00,7,160,0.02,0.05,25,0,0,Synthetic,Single,0.148899315,57.0220137
Alkali-modified SCG biochars,800,120,79.7,1,1.8,2.1,0.048933501,15.4,0.013,0.023,0.026,427.5,0.331,3.113,IBF,1440,5.00,7,160,0.02,0.05,25,0,0,Synthetic,Single,1.569355177,68.61289647
Alkali-modified SCG biochars,800,120,79.7,1,1.8,2.1,0.048933501,15.4,0.013,0.023,0.026,427.5,0.331,3.113,IBF,1440,7.00,7,160,0.02,0.05,25,0,0,Synthetic,Single,3.435633408,71.28733183
Alkali-modified SCG biochars,800,120,79.7,1,1.8,2.1,0.048933501,15.4,0.013,0.023,0.026,427.5,0.331,3.113,IBF,1440,10.00,7,160,0.02,0.05,25,0,0,Synthetic,Single,5.296460768,94.07078465
Alkali-modified SCG biochars,800,120,79.7,1,1.8,2.1,0.048933501,15.4,0.013,0.023,0.026,427.5,0.331,3.113,EE2,1440,1.00,7,160,0.02,0.05,25,0,0,Synthetic,Single,0.162473665,16.7505267
Alkali-modified SCG biochars,800,120,79.7,1,1.8,2.1,0.048933501,15.4,0.013,0.023,0.026,427.5,0.331,3.113,EE2,1440,2.00,7,160,0.02,0.05,25,0,0,Synthetic,Single,0.56481718,28.7036564
Alkali-modified SCG biochars,800,120,79.7,1,1.8,2.1,0.048933501,15.4,0.013,0.023,0.026,427.5,0.331,3.113,EE2,1440,3.00,7,160,0.02,0.05,25,0,0,Synthetic,Single,1.052759182,38.94481637
Alkali-modified SCG biochars,800,120,79.7,1,1.8,2.1,0.048933501,15.4,0.013,0.023,0.026,427.5,0.331,3.113,EE2,1440,5.00,7,160,0.02,0.05,25,0,0,Synthetic,Single,2.377787042,52.44425916
Alkali-modified SCG biochars,800,120,79.7,1,1.8,2.1,0.048933501,15.4,0.013,0.023,0.026,427.5,0.331,3.113,EE2,1440,7.00,7,160,0.02,0.05,25,0,0,Synthetic,Single,3.804965226,63.90069549
Alkali-modified SCG biochars,800,120,79.7,1,1.8,2.1,0.048933501,15.4,0.013,0.023,0.026,427.5,0.331,3.113,EE2,1440,10.00,7,160,0.02,0.05,25,0,0,Synthetic,Single,6.199232928,76.01534144
Alkali-modified SCG biochars,800,120,79.7,1,1.8,2.1,0.048933501,15.4,0.013,0.023,0.026,427.5,0.331,3.113,EE2,1440,1.00,7,160,0.02,0.05,25,0,0,Synthetic,Single,0.226692968,15.46614064
Alkali-modified SCG biochars,800,120,79.7,1,1.8,2.1,0.048933501,15.4,0.013,0.023,0.026,427.5,0.331,3.113,EE2,1440,2.00,7,160,0.02,0.05,25,0,0,Synthetic,Single,0.340012202,33.19975597
Alkali-modified SCG biochars,800,120,79.7,1,1.8,2.1,0.048933501,15.4,0.013,0.023,0.026,427.5,0.331,3.113,EE2,1440,3.00,7,160,0.02,0.05,25,0,0,Synthetic,Single,0.983874405,40.3225119
Alkali-modified SCG biochars,800,120,79.7,1,1.8,2.1,0.048933501,15.4,0.013,0.023,0.026,427.5,0.331,3.113,EE2,1440,5.00,7,160,0.02,0.05,25,0,0,Synthetic,Single,2.217905804,55.64188392
Alkali-modified SCG biochars,800,120,79.7,1,1.8,2.1,0.048933501,15.4,0.013,0.023,0.026,427.5,0.331,3.113,EE2,1440,7.00,7,160,0.02,0.05,25,0,0,Synthetic,Single,3.945373571,61.09252857
Alkali-modified SCG biochars,800,120,79.7,1,1.8,2.1,0.048933501,15.4,0.013,0.023,0.026,427.5,0.331,3.113,EE2,1440,10.00,7,160,0.02,0.05,25,0,0,Synthetic,Single,6.122602595,77.5479481
Alkali-modified SCG biochars,800,120,79.7,1,1.8,2.1,0.048933501,15.4,0.013,0.023,0.026,427.5,0.331,3.113,EE2,1440,1.00,7,160,0.02,0.05,25,0,0,Synthetic,Single,0.143105706,17.13788587
Alkali-modified SCG biochars,800,120,79.7,1,1.8,2.1,0.048933501,15.4,0.013,0.023,0.026,427.5,0.331,3.113,EE2,1440,2.00,7,160,0.02,0.05,25,0,0,Synthetic,Single,0.462899906,30.74200187
Alkali-modified SCG biochars,800,120,79.7,1,1.8,2.1,0.048933501,15.4,0.013,0.023,0.026,427.5,0.331,3.113,EE2,1440,3.00,7,160,0.02,0.05,25,0,0,Synthetic,Single,0.814706146,43.70587709
Alkali-modified SCG biochars,800,120,79.7,1,1.8,2.1,0.048933501,15.4,0.013,0.023,0.026,427.5,0.331,3.113,EE2,1440,5.00,7,160,0.02,0.05,25,0,0,Synthetic,Single,2.182201977,56.35596047
Alkali-modified SCG biochars,800,120,79.7,1,1.8,2.1,0.048933501,15.4,0.013,0.023,0.026,427.5,0.331,3.113,EE2,1440,7.00,7,160,0.02,0.05,25,0,0,Synthetic,Single,3.683348111,66.33303778
Alkali-modified SCG biochars,800,120,79.7,1,1.8,2.1,0.048933501,15.4,0.013,0.023,0.026,427.5,0.331,3.113,EE2,1440,10.00,7,160,0.02,0.05,25,0,0,Synthetic,Single,6.139232521,77.21534957
Alkali-modified SCG biochars,800,120,79.7,1,1.8,2.1,0.048933501,15.4,0.013,0.023,0.026,427.5,0.331,3.113,CBZ,1440,1.00,7,160,0.02,0.05,25,0,0,Synthetic,Competative,0.086268562,18.27462876
Alkali-modified SCG biochars,800,120,79.7,1,1.8,2.1,0.048933501,15.4,0.013,0.023,0.026,427.5,0.331,3.113,CBZ,1440,2.00,7,160,0.02,0.05,25,0,0,Synthetic,Competative,1.09686289,18.0627422
Alkali-modified SCG biochars,800,120,79.7,1,1.8,2.1,0.048933501,15.4,0.013,0.023,0.026,427.5,0.331,3.113,CBZ,1440,3.00,7,160,0.02,0.05,25,0,0,Synthetic,Competative,2.035871451,19.28257097
Alkali-modified SCG biochars,800,120,79.7,1,1.8,2.1,0.048933501,15.4,0.013,0.023,0.026,427.5,0.331,3.113,CBZ,1440,5.00,7,160,0.02,0.05,25,0,0,Synthetic,Competative,3.853891347,22.92217306
Alkali-modified SCG biochars,800,120,79.7,1,1.8,2.1,0.048933501,15.4,0.013,0.023,0.026,427.5,0.331,3.113,CBZ,1440,7.00,7,160,0.02,0.05,25,0,0,Synthetic,Competative,5.719221661,25.61556679
Alkali-modified SCG biochars,800,120,79.7,1,1.8,2.1,0.048933501,15.4,0.013,0.023,0.026,427.5,0.331,3.113,CBZ,1440,10.00,7,160,0.02,0.05,25,0,0,Synthetic,Competative,8.491310206,30.17379589
Alkali-modified SCG biochars,800,120,79.7,1,1.8,2.1,0.048933501,15.4,0.013,0.023,0.026,427.5,0.331,3.113,CBZ,1440,1.00,7,160,0.02,0.05,25,0,0,Synthetic,Competative,0.119766033,17.60467934
Alkali-modified SCG biochars,800,120,79.7,1,1.8,2.1,0.048933501,15.4,0.013,0.023,0.026,427.5,0.331,3.113,CBZ,1440,2.00,7,160,0.02,0.05,25,0,0,Synthetic,Competative,0.968030469,20.63939062
Alkali-modified SCG biochars,800,120,79.7,1,1.8,2.1,0.048933501,15.4,0.013,0.023,0.026,427.5,0.331,3.113,CBZ,1440,3.00,7,160,0.02,0.05,25,0,0,Synthetic,Competative,1.996787683,20.06424633
Alkali-modified SCG biochars,800,120,79.7,1,1.8,2.1,0.048933501,15.4,0.013,0.023,0.026,427.5,0.331,3.113,CBZ,1440,5.00,7,160,0.02,0.05,25,0,0,Synthetic,Competative,3.85050747,22.98985061
Alkali-modified SCG biochars,800,120,79.7,1,1.8,2.1,0.048933501,15.4,0.013,0.023,0.026,427.5,0.331,3.113,CBZ,1440,7.00,7,160,0.02,0.05,25,0,0,Synthetic,Competative,5.655959879,26.88080243
Alkali-modified SCG biochars,800,120,79.7,1,1.8,2.1,0.048933501,15.4,0.013,0.023,0.026,427.5,0.331,3.113,CBZ,1440,10.00,7,160,0.02,0.05,25,0,0,Synthetic,Competative,8.488870262,30.22259475
Alkali-modified SCG biochars,800,120,79.7,1,1.8,2.1,0.048933501,15.4,0.013,0.023,0.026,427.5,0.331,3.113,CBZ,1440,1.00,7,160,0.02,0.05,25,0,0,Synthetic,Competative,0.144879158,17.10241684
Alkali-modified SCG biochars,800,120,79.7,1,1.8,2.1,0.048933501,15.4,0.013,0.023,0.026,427.5,0.331,3.113,CBZ,1440,2.00,7,160,0.02,0.05,25,0,0,Synthetic,Competative,1.033507695,19.3298461
Alkali-modified SCG biochars,800,120,79.7,1,1.8,2.1,0.048933501,15.4,0.013,0.023,0.026,427.5,0.331,3.113,CBZ,1440,3.00,7,160,0.02,0.05,25,0,0,Synthetic,Competative,2.066998304,18.66003392
Alkali-modified SCG biochars,800,120,79.7,1,1.8,2.1,0.048933501,15.4,0.013,0.023,0.026,427.5,0.331,3.113,CBZ,1440,5.00,7,160,0.02,0.05,25,0,0,Synthetic,Competative,3.947080037,21.05839926
Alkali-modified SCG biochars,800,120,79.7,1,1.8,2.1,0.048933501,15.4,0.013,0.023,0.026,427.5,0.331,3.113,CBZ,1440,7.00,7,160,0.02,0.05,25,0,0,Synthetic,Competative,5.727373805,25.4525239
Alkali-modified SCG biochars,800,120,79.7,1,1.8,2.1,0.048933501,15.4,0.013,0.023,0.026,427.5,0.331,3.113,CBZ,1440,10.00,7,160,0.02,0.05,25,0,0,Synthetic,Competative,8.538705494,29.22589012
Alkali-modified SCG biochars,800,120,79.7,1,1.8,2.1,0.048933501,15.4,0.013,0.023,0.026,427.5,0.331,3.113,IBF,1440,1.00,7,160,0.02,0.05,25,0,0,Synthetic,Competative,0.005555213,19.88889575
Alkali-modified SCG biochars,800,120,79.7,1,1.8,2.1,0.048933501,15.4,0.013,0.023,0.026,427.5,0.331,3.113,IBF,1440,2.00,7,160,0.02,0.05,25,0,0,Synthetic,Competative,0.326771966,33.46456067
Alkali-modified SCG biochars,800,120,79.7,1,1.8,2.1,0.048933501,15.4,0.013,0.023,0.026,427.5,0.331,3.113,IBF,1440,3.00,7,160,0.02,0.05,25,0,0,Synthetic,Competative,0.647436887,47.05126225
Alkali-modified SCG biochars,800,120,79.7,1,1.8,2.1,0.048933501,15.4,0.013,0.023,0.026,427.5,0.331,3.113,IBF,1440,5.00,7,160,0.02,0.05,25,0,0,Synthetic,Competative,2.560983618,48.78032765
Alkali-modified SCG biochars,800,120,79.7,1,1.8,2.1,0.048933501,15.4,0.013,0.023,0.026,427.5,0.331,3.113,IBF,1440,7.00,7,160,0.02,0.05,25,0,0,Synthetic,Competative,4.283333557,54.33332886
Alkali-modified SCG biochars,800,120,79.7,1,1.8,2.1,0.048933501,15.4,0.013,0.023,0.026,427.5,0.331,3.113,IBF,1440,10.00,7,160,0.02,0.05,25,0,0,Synthetic,Competative,6.747799449,65.04401101
Alkali-modified SCG biochars,800,120,79.7,1,1.8,2.1,0.048933501,15.4,0.013,0.023,0.026,427.5,0.331,3.113,IBF,1440,1.00,7,160,0.02,0.05,25,0,0,Synthetic,Competative,0.008224956,19.83550087
Alkali-modified SCG biochars,800,120,79.7,1,1.8,2.1,0.048933501,15.4,0.013,0.023,0.026,427.5,0.331,3.113,IBF,1440,2.00,7,160,0.02,0.05,25,0,0,Synthetic,Competative,0.214264965,35.7147007
Alkali-modified SCG biochars,800,120,79.7,1,1.8,2.1,0.048933501,15.4,0.013,0.023,0.026,427.5,0.331,3.113,IBF,1440,3.00,7,160,0.02,0.05,25,0,0,Synthetic,Competative,1.233266752,35.33466497
Alkali-modified SCG biochars,800,120,79.7,1,1.8,2.1,0.048933501,15.4,0.013,0.023,0.026,427.5,0.331,3.113,IBF,1440,5.00,7,160,0.02,0.05,25,0,0,Synthetic,Competative,2.355439103,52.89121794
Alkali-modified SCG biochars,800,120,79.7,1,1.8,2.1,0.048933501,15.4,0.013,0.023,0.026,427.5,0.331,3.113,IBF,1440,7.00,7,160,0.02,0.05,25,0,0,Synthetic,Competative,3.967237142,60.65525715
Alkali-modified SCG biochars,800,120,79.7,1,1.8,2.1,0.048933501,15.4,0.013,0.023,0.026,427.5,0.331,3.113,IBF,1440,10.00,7,160,0.02,0.05,25,0,0,Synthetic,Competative,7.016154156,59.67691688
Alkali-modified SCG biochars,800,120,79.7,1,1.8,2.1,0.048933501,15.4,0.013,0.023,0.026,427.5,0.331,3.113,IBF,1440,1.00,7,160,0.02,0.05,25,0,0,Synthetic,Competative,0.007756879,19.84486242
Alkali-modified SCG biochars,800,120,79.7,1,1.8,2.1,0.048933501,15.4,0.013,0.023,0.026,427.5,0.331,3.113,IBF,1440,2.00,7,160,0.02,0.05,25,0,0,Synthetic,Competative,0.169810927,36.60378146
Alkali-modified SCG biochars,800,120,79.7,1,1.8,2.1,0.048933501,15.4,0.013,0.023,0.026,427.5,0.331,3.113,IBF,1440,3.00,7,160,0.02,0.05,25,0,0,Synthetic,Competative,1.3094528,33.810944
Alkali-modified SCG biochars,800,120,79.7,1,1.8,2.1,0.048933501,15.4,0.013,0.023,0.026,427.5,0.331,3.113,IBF,1440,5.00,7,160,0.02,0.05,25,0,0,Synthetic,Competative,3.131813146,37.36373708
Alkali-modified SCG biochars,800,120,79.7,1,1.8,2.1,0.048933501,15.4,0.013,0.023,0.026,427.5,0.331,3.113,IBF,1440,7.00,7,160,0.02,0.05,25,0,0,Synthetic,Competative,4.142747079,57.14505841
Alkali-modified SCG biochars,800,120,79.7,1,1.8,2.1,0.048933501,15.4,0.013,0.023,0.026,427.5,0.331,3.113,IBF,1440,10.00,7,160,0.02,0.05,25,0,0,Synthetic,Competative,6.968137841,60.63724319
Alkali-modified SCG biochars,800,120,79.7,1,1.8,2.1,0.048933501,15.4,0.013,0.023,0.026,427.5,0.331,3.113,EE2,1440,1.00,7,160,0.02,0.05,25,0,0,Synthetic,Competative,0.334171217,13.31657567
Alkali-modified SCG biochars,800,120,79.7,1,1.8,2.1,0.048933501,15.4,0.013,0.023,0.026,427.5,0.331,3.113,EE2,1440,2.00,7,160,0.02,0.05,25,0,0,Synthetic,Competative,1.282388601,14.35222797
Alkali-modified SCG biochars,800,120,79.7,1,1.8,2.1,0.048933501,15.4,0.013,0.023,0.026,427.5,0.331,3.113,EE2,1440,3.00,7,160,0.02,0.05,25,0,0,Synthetic,Competative,2.110930257,17.78139487
Alkali-modified SCG biochars,800,120,79.7,1,1.8,2.1,0.048933501,15.4,0.013,0.023,0.026,427.5,0.331,3.113,EE2,1440,5.00,7,160,0.02,0.05,25,0,0,Synthetic,Competative,3.704543113,25.90913774
Alkali-modified SCG biochars,800,120,79.7,1,1.8,2.1,0.048933501,15.4,0.013,0.023,0.026,427.5,0.331,3.113,EE2,1440,7.00,7,160,0.02,0.05,25,0,0,Synthetic,Competative,5.716967533,25.66064933
Alkali-modified SCG biochars,800,120,79.7,1,1.8,2.1,0.048933501,15.4,0.013,0.023,0.026,427.5,0.331,3.113,EE2,1440,10.00,7,160,0.02,0.05,25,0,0,Synthetic,Competative,8.228491731,35.43016538
Alkali-modified SCG biochars,800,120,79.7,1,1.8,2.1,0.048933501,15.4,0.013,0.023,0.026,427.5,0.331,3.113,EE2,1440,1.00,7,160,0.02,0.05,25,0,0,Synthetic,Competative,0.367183476,12.65633048
Alkali-modified SCG biochars,800,120,79.7,1,1.8,2.1,0.048933501,15.4,0.013,0.023,0.026,427.5,0.331,3.113,EE2,1440,2.00,7,160,0.02,0.05,25,0,0,Synthetic,Competative,1.263110681,14.73778637
Alkali-modified SCG biochars,800,120,79.7,1,1.8,2.1,0.048933501,15.4,0.013,0.023,0.026,427.5,0.331,3.113,EE2,1440,3.00,7,160,0.02,0.05,25,0,0,Synthetic,Competative,2.09448574,18.1102852
Alkali-modified SCG biochars,800,120,79.7,1,1.8,2.1,0.048933501,15.4,0.013,0.023,0.026,427.5,0.331,3.113,EE2,1440,5.00,7,160,0.02,0.05,25,0,0,Synthetic,Competative,3.773257998,24.53484004
Alkali-modified SCG biochars,800,120,79.7,1,1.8,2.1,0.048933501,15.4,0.013,0.023,0.026,427.5,0.331,3.113,EE2,1440,7.00,7,160,0.02,0.05,25,0,0,Synthetic,Competative,5.712070988,25.75858025
Alkali-modified SCG biochars,800,120,79.7,1,1.8,2.1,0.048933501,15.4,0.013,0.023,0.026,427.5,0.331,3.113,EE2,1440,10.00,7,160,0.02,0.05,25,0,0,Synthetic,Competative,8.377636282,32.44727437
Alkali-modified SCG biochars,800,120,79.7,1,1.8,2.1,0.048933501,15.4,0.013,0.023,0.026,427.5,0.331,3.113,EE2,1440,1.00,7,160,0.02,0.05,25,0,0,Synthetic,Competative,0.332064886,13.35870228
Alkali-modified SCG biochars,800,120,79.7,1,1.8,2.1,0.048933501,15.4,0.013,0.023,0.026,427.5,0.331,3.113,EE2,1440,2.00,7,160,0.02,0.05,25,0,0,Synthetic,Competative,1.305079998,13.89840004
Alkali-modified SCG biochars,800,120,79.7,1,1.8,2.1,0.048933501,15.4,0.013,0.023,0.026,427.5,0.331,3.113,EE2,1440,3.00,7,160,0.02,0.05,25,0,0,Synthetic,Competative,2.172010286,16.55979428
Alkali-modified SCG biochars,800,120,79.7,1,1.8,2.1,0.048933501,15.4,0.013,0.023,0.026,427.5,0.331,3.113,EE2,1440,5.00,7,160,0.02,0.05,25,0,0,Synthetic,Competative,3.799468266,24.01063467
Alkali-modified SCG biochars,800,120,79.7,1,1.8,2.1,0.048933501,15.4,0.013,0.023,0.026,427.5,0.331,3.113,EE2,1440,7.00,7,160,0.02,0.05,25,0,0,Synthetic,Competative,5.729514387,25.40971226
Alkali-modified SCG biochars,800,120,79.7,1,1.8,2.1,0.048933501,15.4,0.013,0.023,0.026,427.5,0.331,3.113,EE2,1440,10.00,7,160,0.02,0.05,25,0,0,Synthetic,Competative,8.319073864,33.61852272
Alkali-modified SCG biochars,800,120,79.7,1,1.8,2.1,0.048933501,15.4,0.013,0.023,0.026,427.5,0.331,3.113,CBZ,30,1,7,160,0.02,0.05,25,0,0,Synthetic,Single,0.112506072,17.74987855
Alkali-modified SCG biochars,800,120,79.7,1,1.8,2.1,0.048933501,15.4,0.013,0.023,0.026,427.5,0.331,3.113,CBZ,60,1,7,160,0.02,0.05,25,0,0,Synthetic,Single,0.073536204,18.52927591
Alkali-modified SCG biochars,800,120,79.7,1,1.8,2.1,0.048933501,15.4,0.013,0.023,0.026,427.5,0.331,3.113,CBZ,180,1,7,160,0.02,0.05,25,0,0,Synthetic,Single,0.04528071,19.09438581
Alkali-modified SCG biochars,800,120,79.7,1,1.8,2.1,0.048933501,15.4,0.013,0.023,0.026,427.5,0.331,3.113,CBZ,360,1,7,160,0.02,0.05,25,0,0,Synthetic,Single,0.031514043,19.36971914
Alkali-modified SCG biochars,800,120,79.7,1,1.8,2.1,0.048933501,15.4,0.013,0.023,0.026,427.5,0.331,3.113,CBZ,540,1,7,160,0.02,0.05,25,0,0,Synthetic,Single,0.024891377,19.50217246
Alkali-modified SCG biochars,800,120,79.7,1,1.8,2.1,0.048933501,15.4,0.013,0.023,0.026,427.5,0.331,3.113,CBZ,720,1,7,160,0.02,0.05,25,0,0,Synthetic,Single,0.027571463,19.44857074
Alkali-modified SCG biochars,800,120,79.7,1,1.8,2.1,0.048933501,15.4,0.013,0.023,0.026,427.5,0.331,3.113,CBZ,960,1,7,160,0.02,0.05,25,0,0,Synthetic,Single,0.024896669,19.50206661
Alkali-modified SCG biochars,800,120,79.7,1,1.8,2.1,0.048933501,15.4,0.013,0.023,0.026,427.5,0.331,3.113,CBZ,1440,1,7,160,0.02,0.05,25,0,0,Synthetic,Single,0.020756791,19.58486418
Alkali-modified SCG biochars,800,120,79.7,1,1.8,2.1,0.048933501,15.4,0.013,0.023,0.026,427.5,0.331,3.113,CBZ,30,1,7,160,0.02,0.05,25,0,0,Synthetic,Single,0.123561172,17.52877656
Alkali-modified SCG biochars,800,120,79.7,1,1.8,2.1,0.048933501,15.4,0.013,0.023,0.026,427.5,0.331,3.113,CBZ,60,1,7,160,0.02,0.05,25,0,0,Synthetic,Single,0.072279002,18.55441995
Alkali-modified SCG biochars,800,120,79.7,1,1.8,2.1,0.048933501,15.4,0.013,0.023,0.026,427.5,0.331,3.113,CBZ,180,1,7,160,0.02,0.05,25,0,0,Synthetic,Single,0.0513625,18.97275
Alkali-modified SCG biochars,800,120,79.7,1,1.8,2.1,0.048933501,15.4,0.013,0.023,0.026,427.5,0.331,3.113,CBZ,360,1,7,160,0.02,0.05,25,0,0,Synthetic,Single,0.028490923,19.43018153
Alkali-modified SCG biochars,800,120,79.7,1,1.8,2.1,0.048933501,15.4,0.013,0.023,0.026,427.5,0.331,3.113,CBZ,540,1,7,160,0.02,0.05,25,0,0,Synthetic,Single,0.033475359,19.33049281
Alkali-modified SCG biochars,800,120,79.7,1,1.8,2.1,0.048933501,15.4,0.013,0.023,0.026,427.5,0.331,3.113,CBZ,720,1,7,160,0.02,0.05,25,0,0,Synthetic,Single,0.030360104,19.39279792
Alkali-modified SCG biochars,800,120,79.7,1,1.8,2.1,0.048933501,15.4,0.013,0.023,0.026,427.5,0.331,3.113,CBZ,960,1,7,160,0.02,0.05,25,0,0,Synthetic,Single,0.046277922,19.07444155
Alkali-modified SCG biochars,800,120,79.7,1,1.8,2.1,0.048933501,15.4,0.013,0.023,0.026,427.5,0.331,3.113,CBZ,1440,1,7,160,0.02,0.05,25,0,0,Synthetic,Single,0.02180896,19.56382081
Alkali-modified SCG biochars,800,120,79.7,1,1.8,2.1,0.048933501,15.4,0.013,0.023,0.026,427.5,0.331,3.113,CBZ,30,1,7,160,0.02,0.05,25,0,0,Synthetic,Single,0.127043479,17.45913042
Alkali-modified SCG biochars,800,120,79.7,1,1.8,2.1,0.048933501,15.4,0.013,0.023,0.026,427.5,0.331,3.113,CBZ,60,1,7,160,0.02,0.05,25,0,0,Synthetic,Single,0.064630628,18.70738744
Alkali-modified SCG biochars,800,120,79.7,1,1.8,2.1,0.048933501,15.4,0.013,0.023,0.026,427.5,0.331,3.113,CBZ,180,1,7,160,0.02,0.05,25,0,0,Synthetic,Single,0.053923311,18.92153377
Alkali-modified SCG biochars,800,120,79.7,1,1.8,2.1,0.048933501,15.4,0.013,0.023,0.026,427.5,0.331,3.113,CBZ,360,1,7,160,0.02,0.05,25,0,0,Synthetic,Single,0.039004605,19.21990789
Alkali-modified SCG biochars,800,120,79.7,1,1.8,2.1,0.048933501,15.4,0.013,0.023,0.026,427.5,0.331,3.113,CBZ,540,1,7,160,0.02,0.05,25,0,0,Synthetic,Single,0.046985294,19.06029413
Alkali-modified SCG biochars,800,120,79.7,1,1.8,2.1,0.048933501,15.4,0.013,0.023,0.026,427.5,0.331,3.113,CBZ,720,1,7,160,0.02,0.05,25,0,0,Synthetic,Single,0.037927062,19.24145876
Alkali-modified SCG biochars,800,120,79.7,1,1.8,2.1,0.048933501,15.4,0.013,0.023,0.026,427.5,0.331,3.113,CBZ,960,1,7,160,0.02,0.05,25,0,0,Synthetic,Single,0.032305273,19.35389454
Alkali-modified SCG biochars,800,120,79.7,1,1.8,2.1,0.048933501,15.4,0.013,0.023,0.026,427.5,0.331,3.113,CBZ,1440,1,7,160,0.02,0.05,25,0,0,Synthetic,Single,0.019842215,19.60315569
Alkali-modified SCG biochars,800,120,79.7,1,1.8,2.1,0.048933501,15.4,0.013,0.023,0.026,427.5,0.331,3.113,EE2,30,1,7,160,0.02,0.05,25,0,0,Synthetic,Single,0.252321083,14.95357834
Alkali-modified SCG biochars,800,120,79.7,1,1.8,2.1,0.048933501,15.4,0.013,0.023,0.026,427.5,0.331,3.113,EE2,60,1,7,160,0.02,0.05,25,0,0,Synthetic,Single,0.171734856,16.56530288
Alkali-modified SCG biochars,800,120,79.7,1,1.8,2.1,0.048933501,15.4,0.013,0.023,0.026,427.5,0.331,3.113,EE2,360,1,7,160,0.02,0.05,25,0,0,Synthetic,Single,0.07198336,18.56033279
Alkali-modified SCG biochars,800,120,79.7,1,1.8,2.1,0.048933501,15.4,0.013,0.023,0.026,427.5,0.331,3.113,EE2,720,1,7,160,0.02,0.05,25,0,0,Synthetic,Single,0.055850423,18.88299153
Alkali-modified SCG biochars,800,120,79.7,1,1.8,2.1,0.048933501,15.4,0.013,0.023,0.026,427.5,0.331,3.113,EE2,960,1,7,160,0.02,0.05,25,0,0,Synthetic,Single,0.065898203,18.68203594
Alkali-modified SCG biochars,800,120,79.7,1,1.8,2.1,0.048933501,15.4,0.013,0.023,0.026,427.5,0.331,3.113,EE2,1440,1,7,160,0.02,0.05,25,0,0,Synthetic,Single,0.064969513,18.70060973
Alkali-modified SCG biochars,800,120,79.7,1,1.8,2.1,0.048933501,15.4,0.013,0.023,0.026,427.5,0.331,3.113,EE2,30,1,7,160,0.02,0.05,25,0,0,Synthetic,Single,0.381831312,12.36337377
Alkali-modified SCG biochars,800,120,79.7,1,1.8,2.1,0.048933501,15.4,0.013,0.023,0.026,427.5,0.331,3.113,EE2,60,1,7,160,0.02,0.05,25,0,0,Synthetic,Single,0.077091473,18.45817055
Alkali-modified SCG biochars,800,120,79.7,1,1.8,2.1,0.048933501,15.4,0.013,0.023,0.026,427.5,0.331,3.113,EE2,180,1,7,160,0.02,0.05,25,0,0,Synthetic,Single,0.077096276,18.45807447
Alkali-modified SCG biochars,800,120,79.7,1,1.8,2.1,0.048933501,15.4,0.013,0.023,0.026,427.5,0.331,3.113,EE2,540,1,7,160,0.02,0.05,25,0,0,Synthetic,Single,0.069123317,18.61753366
Alkali-modified SCG biochars,800,120,79.7,1,1.8,2.1,0.048933501,15.4,0.013,0.023,0.026,427.5,0.331,3.113,EE2,720,1,7,160,0.02,0.05,25,0,0,Synthetic,Single,0.060484264,18.79031473
Alkali-modified SCG biochars,800,120,79.7,1,1.8,2.1,0.048933501,15.4,0.013,0.023,0.026,427.5,0.331,3.113,EE2,960,1,7,160,0.02,0.05,25,0,0,Synthetic,Single,0.062017242,18.75965517
Alkali-modified SCG biochars,800,120,79.7,1,1.8,2.1,0.048933501,15.4,0.013,0.023,0.026,427.5,0.331,3.113,EE2,1440,1,7,160,0.02,0.05,25,0,0,Synthetic,Single,0.062138932,18.75722136
Alkali-modified SCG biochars,800,120,79.7,1,1.8,2.1,0.048933501,15.4,0.013,0.023,0.026,427.5,0.331,3.113,EE2,30,1,7,160,0.02,0.05,25,0,0,Synthetic,Single,0.210900893,15.78198214
Alkali-modified SCG biochars,800,120,79.7,1,1.8,2.1,0.048933501,15.4,0.013,0.023,0.026,427.5,0.331,3.113,EE2,60,1,7,160,0.02,0.05,25,0,0,Synthetic,Single,0.272137715,14.5572457
Alkali-modified SCG biochars,800,120,79.7,1,1.8,2.1,0.048933501,15.4,0.013,0.023,0.026,427.5,0.331,3.113,EE2,180,1,7,160,0.02,0.05,25,0,0,Synthetic,Single,0.10109169,17.97816619
Alkali-modified SCG biochars,800,120,79.7,1,1.8,2.1,0.048933501,15.4,0.013,0.023,0.026,427.5,0.331,3.113,EE2,360,1,7,160,0.02,0.05,25,0,0,Synthetic,Single,0.071877362,18.56245276
Alkali-modified SCG biochars,800,120,79.7,1,1.8,2.1,0.048933501,15.4,0.013,0.023,0.026,427.5,0.331,3.113,EE2,540,1,7,160,0.02,0.05,25,0,0,Synthetic,Single,0.068725582,18.62548836
Alkali-modified SCG biochars,800,120,79.7,1,1.8,2.1,0.048933501,15.4,0.013,0.023,0.026,427.5,0.331,3.113,EE2,720,1,7,160,0.02,0.05,25,0,0,Synthetic,Single,0.068524473,18.62951055
Alkali-modified SCG biochars,800,120,79.7,1,1.8,2.1,0.048933501,15.4,0.013,0.023,0.026,427.5,0.331,3.113,EE2,960,1,7,160,0.02,0.05,25,0,0,Synthetic,Single,0.058905812,18.82188377
Alkali-modified SCG biochars,800,120,79.7,1,1.8,2.1,0.048933501,15.4,0.013,0.023,0.026,427.5,0.331,3.113,EE2,1440,1,7,160,0.02,0.05,25,0,0,Synthetic,Single,0.065073591,18.69852819
Alkali-modified SCG biochars,800,120,79.7,1,1.8,2.1,0.048933501,15.4,0.013,0.023,0.026,427.5,0.331,3.113,IBF,30,1,7,160,0.02,0.05,25,0,0,Synthetic,Single,0.241701082,15.16597837
Alkali-modified SCG biochars,800,120,79.7,1,1.8,2.1,0.048933501,15.4,0.013,0.023,0.026,427.5,0.331,3.113,IBF,60,1,7,160,0.02,0.05,25,0,0,Synthetic,Single,0.183634326,16.32731349
Alkali-modified SCG biochars,800,120,79.7,1,1.8,2.1,0.048933501,15.4,0.013,0.023,0.026,427.5,0.331,3.113,IBF,180,1,7,160,0.02,0.05,25,0,0,Synthetic,Single,0.098362802,18.03274397
Alkali-modified SCG biochars,800,120,79.7,1,1.8,2.1,0.048933501,15.4,0.013,0.023,0.026,427.5,0.331,3.113,IBF,360,1,7,160,0.02,0.05,25,0,0,Synthetic,Single,0.062115172,18.75769655
Alkali-modified SCG biochars,800,120,79.7,1,1.8,2.1,0.048933501,15.4,0.013,0.023,0.026,427.5,0.331,3.113,IBF,540,1,7,160,0.02,0.05,25,0,0,Synthetic,Single,0.025305291,19.49389418
Alkali-modified SCG biochars,800,120,79.7,1,1.8,2.1,0.048933501,15.4,0.013,0.023,0.026,427.5,0.331,3.113,IBF,720,1,7,160,0.02,0.05,25,0,0,Synthetic,Single,0.049216299,19.01567403
Alkali-modified SCG biochars,800,120,79.7,1,1.8,2.1,0.048933501,15.4,0.013,0.023,0.026,427.5,0.331,3.113,IBF,960,1,7,160,0.02,0.05,25,0,0,Synthetic,Single,0.048938545,19.0212291
Alkali-modified SCG biochars,800,120,79.7,1,1.8,2.1,0.048933501,15.4,0.013,0.023,0.026,427.5,0.331,3.113,IBF,1440,1,7,160,0.02,0.05,25,0,0,Synthetic,Single,0.081091294,18.37817413
Alkali-modified SCG biochars,800,120,79.7,1,1.8,2.1,0.048933501,15.4,0.013,0.023,0.026,427.5,0.331,3.113,IBF,30,1,7,160,0.02,0.05,25,0,0,Synthetic,Single,0.217189333,15.65621335
Alkali-modified SCG biochars,800,120,79.7,1,1.8,2.1,0.048933501,15.4,0.013,0.023,0.026,427.5,0.331,3.113,IBF,60,1,7,160,0.02,0.05,25,0,0,Synthetic,Single,0.182903834,16.34192332
Alkali-modified SCG biochars,800,120,79.7,1,1.8,2.1,0.048933501,15.4,0.013,0.023,0.026,427.5,0.331,3.113,IBF,180,1,7,160,0.02,0.05,25,0,0,Synthetic,Single,0.096175294,18.07649412
Alkali-modified SCG biochars,800,120,79.7,1,1.8,2.1,0.048933501,15.4,0.013,0.023,0.026,427.5,0.331,3.113,IBF,360,1,7,160,0.02,0.05,25,0,0,Synthetic,Single,0.059392394,18.81215211
Alkali-modified SCG biochars,800,120,79.7,1,1.8,2.1,0.048933501,15.4,0.013,0.023,0.026,427.5,0.331,3.113,IBF,540,1,7,160,0.02,0.05,25,0,0,Synthetic,Single,0.058698407,18.82603185
Alkali-modified SCG biochars,800,120,79.7,1,1.8,2.1,0.048933501,15.4,0.013,0.023,0.026,427.5,0.331,3.113,IBF,720,1,7,160,0.02,0.05,25,0,0,Synthetic,Single,0.059220584,18.81558832
Alkali-modified SCG biochars,800,120,79.7,1,1.8,2.1,0.048933501,15.4,0.013,0.023,0.026,427.5,0.331,3.113,IBF,960,1,7,160,0.02,0.05,25,0,0,Synthetic,Single,0.055641531,18.88716937
Alkali-modified SCG biochars,800,120,79.7,1,1.8,2.1,0.048933501,15.4,0.013,0.023,0.026,427.5,0.331,3.113,IBF,1440,1,7,160,0.02,0.05,25,0,0,Synthetic,Single,0.050705851,18.98588298
Alkali-modified SCG biochars,800,120,79.7,1,1.8,2.1,0.048933501,15.4,0.013,0.023,0.026,427.5,0.331,3.113,IBF,30,1,7,160,0.02,0.05,25,0,0,Synthetic,Single,0.221329844,15.57340312
Alkali-modified SCG biochars,800,120,79.7,1,1.8,2.1,0.048933501,15.4,0.013,0.023,0.026,427.5,0.331,3.113,IBF,60,1,7,160,0.02,0.05,25,0,0,Synthetic,Single,0.196351469,16.07297061
Alkali-modified SCG biochars,800,120,79.7,1,1.8,2.1,0.048933501,15.4,0.013,0.023,0.026,427.5,0.331,3.113,IBF,180,1,7,160,0.02,0.05,25,0,0,Synthetic,Single,0.094958734,18.10082532
Alkali-modified SCG biochars,800,120,79.7,1,1.8,2.1,0.048933501,15.4,0.013,0.023,0.026,427.5,0.331,3.113,IBF,360,1,7,160,0.02,0.05,25,0,0,Synthetic,Single,0.047703732,19.04592536
Alkali-modified SCG biochars,800,120,79.7,1,1.8,2.1,0.048933501,15.4,0.013,0.023,0.026,427.5,0.331,3.113,IBF,540,1,7,160,0.02,0.05,25,0,0,Synthetic,Single,0.046965701,19.06068597
Alkali-modified SCG biochars,800,120,79.7,1,1.8,2.1,0.048933501,15.4,0.013,0.023,0.026,427.5,0.331,3.113,IBF,720,1,7,160,0.02,0.05,25,0,0,Synthetic,Single,0.049822198,19.00355604
Alkali-modified SCG biochars,800,120,79.7,1,1.8,2.1,0.048933501,15.4,0.013,0.023,0.026,427.5,0.331,3.113,IBF,960,1,7,160,0.02,0.05,25,0,0,Synthetic,Single,0.049809104,19.00381792
Alkali-modified SCG biochars,800,120,79.7,1,1.8,2.1,0.048933501,15.4,0.013,0.023,0.026,427.5,0.331,3.113,IBF,1440,1,7,160,0.02,0.05,25,0,0,Synthetic,Single,0.047707303,19.04585393
Alkali-modified SCG biochars,800,120,79.7,1,1.8,2.1,0.048933501,15.4,0.013,0.023,0.026,427.5,0.331,3.113,CBZ,30,1,7,160,0.02,0.05,25,0,0,Synthetic,Competative,0.500992021,9.980159577
Alkali-modified SCG biochars,800,120,79.7,1,1.8,2.1,0.048933501,15.4,0.013,0.023,0.026,427.5,0.331,3.113,CBZ,60,1,7,160,0.02,0.05,25,0,0,Synthetic,Competative,0.49409831,10.11803379
Alkali-modified SCG biochars,800,120,79.7,1,1.8,2.1,0.048933501,15.4,0.013,0.023,0.026,427.5,0.331,3.113,CBZ,180,1,7,160,0.02,0.05,25,0,0,Synthetic,Competative,0.210462513,15.79074975
Alkali-modified SCG biochars,800,120,79.7,1,1.8,2.1,0.048933501,15.4,0.013,0.023,0.026,427.5,0.331,3.113,CBZ,360,1,7,160,0.02,0.05,25,0,0,Synthetic,Competative,0.116998813,17.66002374
Alkali-modified SCG biochars,800,120,79.7,1,1.8,2.1,0.048933501,15.4,0.013,0.023,0.026,427.5,0.331,3.113,CBZ,540,1,7,160,0.02,0.05,25,0,0,Synthetic,Competative,0.213876061,15.72247879
Alkali-modified SCG biochars,800,120,79.7,1,1.8,2.1,0.048933501,15.4,0.013,0.023,0.026,427.5,0.331,3.113,CBZ,720,1,7,160,0.02,0.05,25,0,0,Synthetic,Competative,0.1204473,17.591054
Alkali-modified SCG biochars,800,120,79.7,1,1.8,2.1,0.048933501,15.4,0.013,0.023,0.026,427.5,0.331,3.113,CBZ,960,1,7,160,0.02,0.05,25,0,0,Synthetic,Competative,0.083635118,18.32729764
Alkali-modified SCG biochars,800,120,79.7,1,1.8,2.1,0.048933501,15.4,0.013,0.023,0.026,427.5,0.331,3.113,CBZ,1440,1,7,160,0.02,0.05,25,0,0,Synthetic,Competative,0.099485432,18.01029135
Alkali-modified SCG biochars,800,120,79.7,1,1.8,2.1,0.048933501,15.4,0.013,0.023,0.026,427.5,0.331,3.113,CBZ,30,1,7,160,0.02,0.05,25,0,0,Synthetic,Competative,0.56322602,8.735479608
Alkali-modified SCG biochars,800,120,79.7,1,1.8,2.1,0.048933501,15.4,0.013,0.023,0.026,427.5,0.331,3.113,CBZ,60,1,7,160,0.02,0.05,25,0,0,Synthetic,Competative,0.544934058,9.101318843
Alkali-modified SCG biochars,800,120,79.7,1,1.8,2.1,0.048933501,15.4,0.013,0.023,0.026,427.5,0.331,3.113,CBZ,180,1,7,160,0.02,0.05,25,0,0,Synthetic,Competative,0.215721978,15.68556043
Alkali-modified SCG biochars,800,120,79.7,1,1.8,2.1,0.048933501,15.4,0.013,0.023,0.026,427.5,0.331,3.113,CBZ,360,1,7,160,0.02,0.05,25,0,0,Synthetic,Competative,0.180768222,16.38463557
Alkali-modified SCG biochars,800,120,79.7,1,1.8,2.1,0.048933501,15.4,0.013,0.023,0.026,427.5,0.331,3.113,CBZ,540,1,7,160,0.02,0.05,25,0,0,Synthetic,Competative,0.313059142,13.73881716
Alkali-modified SCG biochars,800,120,79.7,1,1.8,2.1,0.048933501,15.4,0.013,0.023,0.026,427.5,0.331,3.113,CBZ,720,1,7,160,0.02,0.05,25,0,0,Synthetic,Competative,0.162437378,16.75125243
Alkali-modified SCG biochars,800,120,79.7,1,1.8,2.1,0.048933501,15.4,0.013,0.023,0.026,427.5,0.331,3.113,CBZ,960,1,7,160,0.02,0.05,25,0,0,Synthetic,Competative,0.094834883,18.10330234
Alkali-modified SCG biochars,800,120,79.7,1,1.8,2.1,0.048933501,15.4,0.013,0.023,0.026,427.5,0.331,3.113,CBZ,1440,1,7,160,0.02,0.05,25,0,0,Synthetic,Competative,0.076256884,18.47486232
Alkali-modified SCG biochars,800,120,79.7,1,1.8,2.1,0.048933501,15.4,0.013,0.023,0.026,427.5,0.331,3.113,CBZ,30,1,7,160,0.02,0.05,25,0,0,Synthetic,Competative,0.516202423,9.675951542
Alkali-modified SCG biochars,800,120,79.7,1,1.8,2.1,0.048933501,15.4,0.013,0.023,0.026,427.5,0.331,3.113,CBZ,60,1,7,160,0.02,0.05,25,0,0,Synthetic,Competative,0.378349414,12.43301172
Alkali-modified SCG biochars,800,120,79.7,1,1.8,2.1,0.048933501,15.4,0.013,0.023,0.026,427.5,0.331,3.113,CBZ,180,1,7,160,0.02,0.05,25,0,0,Synthetic,Competative,0.334203997,13.31592006
Alkali-modified SCG biochars,800,120,79.7,1,1.8,2.1,0.048933501,15.4,0.013,0.023,0.026,427.5,0.331,3.113,CBZ,360,1,7,160,0.02,0.05,25,0,0,Synthetic,Competative,0.224880603,15.50238795
Alkali-modified SCG biochars,800,120,79.7,1,1.8,2.1,0.048933501,15.4,0.013,0.023,0.026,427.5,0.331,3.113,CBZ,540,1,7,160,0.02,0.05,25,0,0,Synthetic,Competative,0.190661379,16.18677242
Alkali-modified SCG biochars,800,120,79.7,1,1.8,2.1,0.048933501,15.4,0.013,0.023,0.026,427.5,0.331,3.113,CBZ,720,1,7,160,0.02,0.05,25,0,0,Synthetic,Competative,0.217100231,15.65799538
Alkali-modified SCG biochars,800,120,79.7,1,1.8,2.1,0.048933501,15.4,0.013,0.023,0.026,427.5,0.331,3.113,CBZ,960,1,7,160,0.02,0.05,25,0,0,Synthetic,Competative,0.099822722,18.00354555
Alkali-modified SCG biochars,800,120,79.7,1,1.8,2.1,0.048933501,15.4,0.013,0.023,0.026,427.5,0.331,3.113,CBZ,1440,1,7,160,0.02,0.05,25,0,0,Synthetic,Competative,0.07491357,18.50172859
Alkali-modified SCG biochars,800,120,79.7,1,1.8,2.1,0.048933501,15.4,0.013,0.023,0.026,427.5,0.331,3.113,EE2,30,1,7,160,0.02,0.05,25,0,0,Synthetic,Competative,0.261267479,14.77465043
Alkali-modified SCG biochars,800,120,79.7,1,1.8,2.1,0.048933501,15.4,0.013,0.023,0.026,427.5,0.331,3.113,EE2,60,1,7,160,0.02,0.05,25,0,0,Synthetic,Competative,0.376516407,12.46967186
Alkali-modified SCG biochars,800,120,79.7,1,1.8,2.1,0.048933501,15.4,0.013,0.023,0.026,427.5,0.331,3.113,EE2,180,1,7,160,0.02,0.05,25,0,0,Synthetic,Competative,0.020553597,19.58892806
Alkali-modified SCG biochars,800,120,79.7,1,1.8,2.1,0.048933501,15.4,0.013,0.023,0.026,427.5,0.331,3.113,EE2,360,1,7,160,0.02,0.05,25,0,0,Synthetic,Competative,0.16113516,16.7772968
Alkali-modified SCG biochars,800,120,79.7,1,1.8,2.1,0.048933501,15.4,0.013,0.023,0.026,427.5,0.331,3.113,EE2,540,1,7,160,0.02,0.05,25,0,0,Synthetic,Competative,0.011327725,19.7734455
Alkali-modified SCG biochars,800,120,79.7,1,1.8,2.1,0.048933501,15.4,0.013,0.023,0.026,427.5,0.331,3.113,EE2,720,1,7,160,0.02,0.05,25,0,0,Synthetic,Competative,0.008287272,19.83425456
Alkali-modified SCG biochars,800,120,79.7,1,1.8,2.1,0.048933501,15.4,0.013,0.023,0.026,427.5,0.331,3.113,EE2,960,1,7,160,0.02,0.05,25,0,0,Synthetic,Competative,0.030847287,19.38305426
Alkali-modified SCG biochars,800,120,79.7,1,1.8,2.1,0.048933501,15.4,0.013,0.023,0.026,427.5,0.331,3.113,EE2,1440,1,7,160,0.02,0.05,25,0,0,Synthetic,Competative,0.011633912,19.76732176
Alkali-modified SCG biochars,800,120,79.7,1,1.8,2.1,0.048933501,15.4,0.013,0.023,0.026,427.5,0.331,3.113,EE2,30,1,7,160,0.02,0.05,25,0,0,Synthetic,Competative,0.416738728,11.66522544
Alkali-modified SCG biochars,800,120,79.7,1,1.8,2.1,0.048933501,15.4,0.013,0.023,0.026,427.5,0.331,3.113,EE2,60,1,7,160,0.02,0.05,25,0,0,Synthetic,Competative,0.346232689,13.07534622
Alkali-modified SCG biochars,800,120,79.7,1,1.8,2.1,0.048933501,15.4,0.013,0.023,0.026,427.5,0.331,3.113,EE2,180,1,7,160,0.02,0.05,25,0,0,Synthetic,Competative,0.063681176,18.72637648
Alkali-modified SCG biochars,800,120,79.7,1,1.8,2.1,0.048933501,15.4,0.013,0.023,0.026,427.5,0.331,3.113,EE2,360,1,7,160,0.02,0.05,25,0,0,Synthetic,Competative,0.146191779,17.07616442
Alkali-modified SCG biochars,800,120,79.7,1,1.8,2.1,0.048933501,15.4,0.013,0.023,0.026,427.5,0.331,3.113,EE2,540,1,7,160,0.02,0.05,25,0,0,Synthetic,Competative,0.035061988,19.29876023
Alkali-modified SCG biochars,800,120,79.7,1,1.8,2.1,0.048933501,15.4,0.013,0.023,0.026,427.5,0.331,3.113,EE2,720,1,7,160,0.02,0.05,25,0,0,Synthetic,Competative,0.024172225,19.5165555
Alkali-modified SCG biochars,800,120,79.7,1,1.8,2.1,0.048933501,15.4,0.013,0.023,0.026,427.5,0.331,3.113,EE2,960,1,7,160,0.02,0.05,25,0,0,Synthetic,Competative,0.005695552,19.88608896
Alkali-modified SCG biochars,800,120,79.7,1,1.8,2.1,0.048933501,15.4,0.013,0.023,0.026,427.5,0.331,3.113,EE2,1440,1,7,160,0.02,0.05,25,0,0,Synthetic,Competative,0.004974191,19.90051617
Alkali-modified SCG biochars,800,120,79.7,1,1.8,2.1,0.048933501,15.4,0.013,0.023,0.026,427.5,0.331,3.113,EE2,30,1,7,160,0.02,0.05,25,0,0,Synthetic,Competative,0.302750982,13.94498036
Alkali-modified SCG biochars,800,120,79.7,1,1.8,2.1,0.048933501,15.4,0.013,0.023,0.026,427.5,0.331,3.113,EE2,60,1,7,160,0.02,0.05,25,0,0,Synthetic,Competative,0.173016674,16.53966652
Alkali-modified SCG biochars,800,120,79.7,1,1.8,2.1,0.048933501,15.4,0.013,0.023,0.026,427.5,0.331,3.113,EE2,180,1,7,160,0.02,0.05,25,0,0,Synthetic,Competative,0.16469466,16.70610679
Alkali-modified SCG biochars,800,120,79.7,1,1.8,2.1,0.048933501,15.4,0.013,0.023,0.026,427.5,0.331,3.113,EE2,360,1,7,160,0.02,0.05,25,0,0,Synthetic,Competative,0.065706227,18.68587546
Alkali-modified SCG biochars,800,120,79.7,1,1.8,2.1,0.048933501,15.4,0.013,0.023,0.026,427.5,0.331,3.113,EE2,540,1,7,160,0.02,0.05,25,0,0,Synthetic,Competative,0.106268933,17.87462134
Alkali-modified SCG biochars,800,120,79.7,1,1.8,2.1,0.048933501,15.4,0.013,0.023,0.026,427.5,0.331,3.113,EE2,720,1,7,160,0.02,0.05,25,0,0,Synthetic,Competative,0.088174833,18.23650334
Alkali-modified SCG biochars,800,120,79.7,1,1.8,2.1,0.048933501,15.4,0.013,0.023,0.026,427.5,0.331,3.113,EE2,960,1,7,160,0.02,0.05,25,0,0,Synthetic,Competative,0.005823396,19.88353208
Alkali-modified SCG biochars,800,120,79.7,1,1.8,2.1,0.048933501,15.4,0.013,0.023,0.026,427.5,0.331,3.113,EE2,1440,1,7,160,0.02,0.05,25,0,0,Synthetic,Competative,0.00646837,19.8706326
Alkali-modified SCG biochars,800,120,79.7,1,1.8,2.1,0.048933501,15.4,0.013,0.023,0.026,427.5,0.331,3.113,IBF,30,1,7,160,0.02,0.05,25,0,0,Synthetic,Competative,0.650910428,6.981791439
Alkali-modified SCG biochars,800,120,79.7,1,1.8,2.1,0.048933501,15.4,0.013,0.023,0.026,427.5,0.331,3.113,IBF,60,1,7,160,0.02,0.05,25,0,0,Synthetic,Competative,0.633496162,7.330076769
Alkali-modified SCG biochars,800,120,79.7,1,1.8,2.1,0.048933501,15.4,0.013,0.023,0.026,427.5,0.331,3.113,IBF,180,1,7,160,0.02,0.05,25,0,0,Synthetic,Competative,0.498703796,10.02592407
Alkali-modified SCG biochars,800,120,79.7,1,1.8,2.1,0.048933501,15.4,0.013,0.023,0.026,427.5,0.331,3.113,IBF,360,1,7,160,0.02,0.05,25,0,0,Synthetic,Competative,0.422960021,11.54079958
Alkali-modified SCG biochars,800,120,79.7,1,1.8,2.1,0.048933501,15.4,0.013,0.023,0.026,427.5,0.331,3.113,IBF,540,1,7,160,0.02,0.05,25,0,0,Synthetic,Competative,0.4384955,11.23008999
Alkali-modified SCG biochars,800,120,79.7,1,1.8,2.1,0.048933501,15.4,0.013,0.023,0.026,427.5,0.331,3.113,IBF,720,1,7,160,0.02,0.05,25,0,0,Synthetic,Competative,0.430195159,11.39609682
Alkali-modified SCG biochars,800,120,79.7,1,1.8,2.1,0.048933501,15.4,0.013,0.023,0.026,427.5,0.331,3.113,IBF,960,1,7,160,0.02,0.05,25,0,0,Synthetic,Competative,0.397332138,12.05335724
