Repository: ZeeshanHJ/Adsorption-capacity-prediction-for-ECs

# Paper title and data availability
This repository contains codes for the paper entitled " Machine-learning-based prediction and optimization of emerging contaminants' adsorption capacity on biochar materials" authored by Zeeshan Haider Jaffari, Heewon Jeong, Jaegwan Shin, Jinwoo Kwak, Changgil Son, Yong-Gu Lee, Sangwon Kim, Kangmin Chon, Kyung Hwa Cho, also known as the WEIL group at UNIST, Korea. File name "Raw_data" contains the data set of 3,757 data points used in this study to build this model. Besides, The published article can be found on

File: Raw_data.csv (part 10 of 16)
Adsorbent,Pyrolysis temperature ,Pyrolysis time,C,H,O,N,(O+N)/C,Ash,H/C,O/C,N/C,Surface area,Pore volume,Average pore size,Pollutant,Adsorption time,Initial concentration,Solution pH,RPM,Volume,Adsorbent dosage,Adsorption temperature,Ion concentration,Humic acid,Wastewater type,Adsorption type,Final concentration,Capacity
Alkali-modified SCG biochars,800,120,79.7,1,1.8,2.1,0.048933501,15.4,0.013,0.023,0.026,427.5,0.331,3.113,IBF,1440,1,7,160,0.02,0.05,25,0,0,Synthetic,Competative,0.315073083,13.69853835
Alkali-modified SCG biochars,800,120,79.7,1,1.8,2.1,0.048933501,15.4,0.013,0.023,0.026,427.5,0.331,3.113,IBF,30,1,7,160,0.02,0.05,25,0,0,Synthetic,Competative,0.670767779,6.584644427
Alkali-modified SCG biochars,800,120,79.7,1,1.8,2.1,0.048933501,15.4,0.013,0.023,0.026,427.5,0.331,3.113,IBF,60,1,7,160,0.02,0.05,25,0,0,Synthetic,Competative,0.664533286,6.709334277
Alkali-modified SCG biochars,800,120,79.7,1,1.8,2.1,0.048933501,15.4,0.013,0.023,0.026,427.5,0.331,3.113,IBF,180,1,7,160,0.02,0.05,25,0,0,Synthetic,Competative,0.500640919,9.987181625
Alkali-modified SCG biochars,800,120,79.7,1,1.8,2.1,0.048933501,15.4,0.013,0.023,0.026,427.5,0.331,3.113,IBF,360,1,7,160,0.02,0.05,25,0,0,Synthetic,Competative,0.497814766,10.04370468
Alkali-modified SCG biochars,800,120,79.7,1,1.8,2.1,0.048933501,15.4,0.013,0.023,0.026,427.5,0.331,3.113,IBF,540,1,7,160,0.02,0.05,25,0,0,Synthetic,Competative,0.438519223,11.22961553
Alkali-modified SCG biochars,800,120,79.7,1,1.8,2.1,0.048933501,15.4,0.013,0.023,0.026,427.5,0.331,3.113,IBF,720,1,7,160,0.02,0.05,25,0,0,Synthetic,Competative,0.47762257,10.44754859
Alkali-modified SCG biochars,800,120,79.7,1,1.8,2.1,0.048933501,15.4,0.013,0.023,0.026,427.5,0.331,3.113,IBF,960,1,7,160,0.02,0.05,25,0,0,Synthetic,Competative,0.373717991,12.52564017
Alkali-modified SCG biochars,800,120,79.7,1,1.8,2.1,0.048933501,15.4,0.013,0.023,0.026,427.5,0.331,3.113,IBF,1440,1,7,160,0.02,0.05,25,0,0,Synthetic,Competative,0.372083435,12.5583313
Alkali-modified SCG biochars,800,120,79.7,1,1.8,2.1,0.048933501,15.4,0.013,0.023,0.026,427.5,0.331,3.113,IBF,30,1,7,160,0.02,0.05,25,0,0,Synthetic,Competative,0.652683822,6.946323551
Alkali-modified SCG biochars,800,120,79.7,1,1.8,2.1,0.048933501,15.4,0.013,0.023,0.026,427.5,0.331,3.113,IBF,60,1,7,160,0.02,0.05,25,0,0,Synthetic,Competative,0.573920609,8.52158781
Alkali-modified SCG biochars,800,120,79.7,1,1.8,2.1,0.048933501,15.4,0.013,0.023,0.026,427.5,0.331,3.113,IBF,180,1,7,160,0.02,0.05,25,0,0,Synthetic,Competative,0.536468931,9.270621388
Alkali-modified SCG biochars,800,120,79.7,1,1.8,2.1,0.048933501,15.4,0.013,0.023,0.026,427.5,0.331,3.113,IBF,360,1,7,160,0.02,0.05,25,0,0,Synthetic,Competative,0.454959679,10.90080643
Alkali-modified SCG biochars,800,120,79.7,1,1.8,2.1,0.048933501,15.4,0.013,0.023,0.026,427.5,0.331,3.113,IBF,540,1,7,160,0.02,0.05,25,0,0,Synthetic,Competative,0.45030374,10.99392519
Alkali-modified SCG biochars,800,120,79.7,1,1.8,2.1,0.048933501,15.4,0.013,0.023,0.026,427.5,0.331,3.113,IBF,720,1,7,160,0.02,0.05,25,0,0,Synthetic,Competative,0.455488975,10.89022051
Alkali-modified SCG biochars,800,120,79.7,1,1.8,2.1,0.048933501,15.4,0.013,0.023,0.026,427.5,0.331,3.113,IBF,960,1,7,160,0.02,0.05,25,0,0,Synthetic,Competative,0.416729417,11.66541165
Alkali-modified SCG biochars,800,120,79.7,1,1.8,2.1,0.048933501,15.4,0.013,0.023,0.026,427.5,0.331,3.113,IBF,1440,1,7,160,0.02,0.05,25,0,0,Synthetic,Competative,0.432733913,11.34532174
Alkali-modified SCG biochars,800,120,79.7,1,1.8,2.1,0.048933501,15.4,0.013,0.023,0.026,427.5,0.331,3.113,CBZ,1440,1,7,160,0.02,0.05,25,0,0,Synthetic,Single,0.022415905,19.5516819
Alkali-modified SCG biochars,800,120,79.7,1,1.8,2.1,0.048933501,15.4,0.013,0.023,0.026,427.5,0.331,3.113,CBZ,1440,1,7,160,0.02,0.05,25,0,0,Synthetic,Single,0.044406923,19.11186153
Alkali-modified SCG biochars,800,120,79.7,1,1.8,2.1,0.048933501,15.4,0.013,0.023,0.026,427.5,0.331,3.113,EE2,1440,1,3,160,0.02,0.05,25,0,0,Synthetic,Single,0.03213655,19.35726901
Alkali-modified SCG biochars,800,120,79.7,1,1.8,2.1,0.048933501,15.4,0.013,0.023,0.026,427.5,0.331,3.113,EE2,1440,1,7,160,0.02,0.05,25,0,0,Synthetic,Single,0.010687943,19.78624114
Alkali-modified SCG biochars,800,120,79.7,1,1.8,2.1,0.048933501,15.4,0.013,0.023,0.026,427.5,0.331,3.113,EE2,1440,1,11,160,0.02,0.05,25,0,0,Synthetic,Single,0.069970209,18.60059582
Alkali-modified SCG biochars,800,120,79.7,1,1.8,2.1,0.048933501,15.4,0.013,0.023,0.026,427.5,0.331,3.113,EE2,1440,1,3,160,0.02,0.05,25,0,0,Synthetic,Single,0.003971065,19.92057871
Alkali-modified SCG biochars,800,120,79.7,1,1.8,2.1,0.048933501,15.4,0.013,0.023,0.026,427.5,0.331,3.113,EE2,1440,1,7,160,0.02,0.05,25,0,0,Synthetic,Single,0.011289263,19.77421474
Alkali-modified SCG biochars,800,120,79.7,1,1.8,2.1,0.048933501,15.4,0.013,0.023,0.026,427.5,0.331,3.113,EE2,1440,1,11,160,0.02,0.05,25,0,0,Synthetic,Single,0.018164416,19.63671168
Alkali-modified SCG biochars,800,120,79.7,1,1.8,2.1,0.048933501,15.4,0.013,0.023,0.026,427.5,0.331,3.113,EE2,1440,1,3,160,0.02,0.05,25,0,0,Synthetic,Single,0.004482553,19.91034894
Alkali-modified SCG biochars,800,120,79.7,1,1.8,2.1,0.048933501,15.4,0.013,0.023,0.026,427.5,0.331,3.113,EE2,1440,1,7,160,0.02,0.05,25,0,0,Synthetic,Single,0.068235914,18.63528172
Alkali-modified SCG biochars,800,120,79.7,1,1.8,2.1,0.048933501,15.4,0.013,0.023,0.026,427.5,0.331,3.113,EE2,1440,1,11,160,0.02,0.05,25,0,0,Synthetic,Single,0.071512314,18.56975373
Alkali-modified SCG biochars,800,120,79.7,1,1.8,2.1,0.048933501,15.4,0.013,0.023,0.026,427.5,0.331,3.113,IBF,1440,1,7,160,0.02,0.05,25,0,0,Synthetic,Single,0.023453497,19.53093006
Alkali-modified SCG biochars,800,120,79.7,1,1.8,2.1,0.048933501,15.4,0.013,0.023,0.026,427.5,0.331,3.113,IBF,1440,1,11,160,0.02,0.05,25,0,0,Synthetic,Single,0.313202278,13.73595444
Alkali-modified SCG biochars,800,120,79.7,1,1.8,2.1,0.048933501,15.4,0.013,0.023,0.026,427.5,0.331,3.113,IBF,1440,1,3,160,0.02,0.05,25,0,0,Synthetic,Single,0.001730478,19.96539044
Alkali-modified SCG biochars,800,120,79.7,1,1.8,2.1,0.048933501,15.4,0.013,0.023,0.026,427.5,0.331,3.113,IBF,1440,1,7,160,0.02,0.05,25,0,0,Synthetic,Single,0.020331999,19.59336001
Alkali-modified SCG biochars,800,120,79.7,1,1.8,2.1,0.048933501,15.4,0.013,0.023,0.026,427.5,0.331,3.113,IBF,1440,1,11,160,0.02,0.05,25,0,0,Synthetic,Single,0.314079928,13.71840145
Alkali-modified SCG biochars,800,120,79.7,1,1.8,2.1,0.048933501,15.4,0.013,0.023,0.026,427.5,0.331,3.113,IBF,1440,1,3,160,0.02,0.05,25,0,0,Synthetic,Single,0.002468035,19.9506393
Alkali-modified SCG biochars,800,120,79.7,1,1.8,2.1,0.048933501,15.4,0.013,0.023,0.026,427.5,0.331,3.113,IBF,1440,1,7,160,0.02,0.05,25,0,0,Synthetic,Single,0.025342181,19.49315638
Alkali-modified SCG biochars,800,120,79.7,1,1.8,2.1,0.048933501,15.4,0.013,0.023,0.026,427.5,0.331,3.113,IBF,1440,1,11,160,0.02,0.05,25,0,0,Synthetic,Single,0.285465147,14.29069707
Alkali-modified SCG biochars,800,120,79.7,1,1.8,2.1,0.048933501,15.4,0.013,0.023,0.026,427.5,0.331,3.113,CBZ,1440,1,3,160,0.02,0.05,25,0,0,Synthetic,Competative,0.339864468,13.20271063
Alkali-modified SCG biochars,800,120,79.7,1,1.8,2.1,0.048933501,15.4,0.013,0.023,0.026,427.5,0.331,3.113,CBZ,1440,1,7,160,0.02,0.05,25,0,0,Synthetic,Competative,0.087659215,18.24681571
Alkali-modified SCG biochars,800,120,79.7,1,1.8,2.1,0.048933501,15.4,0.013,0.023,0.026,427.5,0.331,3.113,CBZ,1440,1,11,160,0.02,0.05,25,0,0,Synthetic,Competative,0.216902579,15.66194843
Alkali-modified SCG biochars,800,120,79.7,1,1.8,2.1,0.048933501,15.4,0.013,0.023,0.026,427.5,0.331,3.113,CBZ,1440,1,3,160,0.02,0.05,25,0,0,Synthetic,Competative,0.113677935,17.72644131
Alkali-modified SCG biochars,800,120,79.7,1,1.8,2.1,0.048933501,15.4,0.013,0.023,0.026,427.5,0.331,3.113,CBZ,1440,1,7,160,0.02,0.05,25,0,0,Synthetic,Competative,0.189000682,16.21998636
Alkali-modified SCG biochars,800,120,79.7,1,1.8,2.1,0.048933501,15.4,0.013,0.023,0.026,427.5,0.331,3.113,CBZ,1440,1,11,160,0.02,0.05,25,0,0,Synthetic,Competative,0.09666889,18.06662219
Alkali-modified SCG biochars,800,120,79.7,1,1.8,2.1,0.048933501,15.4,0.013,0.023,0.026,427.5,0.331,3.113,CBZ,1440,1,3,160,0.02,0.05,25,0,0,Synthetic,Competative,0.139819649,17.20360703
Alkali-modified SCG biochars,800,120,79.7,1,1.8,2.1,0.048933501,15.4,0.013,0.023,0.026,427.5,0.331,3.113,CBZ,1440,1,7,160,0.02,0.05,25,0,0,Synthetic,Competative,0.147124385,17.05751231
Alkali-modified SCG biochars,800,120,79.7,1,1.8,2.1,0.048933501,15.4,0.013,0.023,0.026,427.5,0.331,3.113,CBZ,1440,1,11,160,0.02,0.05,25,0,0,Synthetic,Competative,0.051171867,18.97656266
Alkali-modified SCG biochars,800,120,79.7,1,1.8,2.1,0.048933501,15.4,0.013,0.023,0.026,427.5,0.331,3.113,EE2,1440,1,3,160,0.02,0.05,25,0,0,Synthetic,Competative,0.194914897,16.10170206
Alkali-modified SCG biochars,800,120,79.7,1,1.8,2.1,0.048933501,15.4,0.013,0.023,0.026,427.5,0.331,3.113,EE2,1440,1,7,160,0.02,0.05,25,0,0,Synthetic,Competative,0.016646882,19.66706236
Alkali-modified SCG biochars,800,120,79.7,1,1.8,2.1,0.048933501,15.4,0.013,0.023,0.026,427.5,0.331,3.113,EE2,1440,1,11,160,0.02,0.05,25,0,0,Synthetic,Competative,0.138506278,17.22987444
Alkali-modified SCG biochars,800,120,79.7,1,1.8,2.1,0.048933501,15.4,0.013,0.023,0.026,427.5,0.331,3.113,EE2,1440,1,3,160,0.02,0.05,25,0,0,Synthetic,Competative,0.021965928,19.56068145
Alkali-modified SCG biochars,800,120,79.7,1,1.8,2.1,0.048933501,15.4,0.013,0.023,0.026,427.5,0.331,3.113,EE2,1440,1,7,160,0.02,0.05,25,0,0,Synthetic,Competative,0.020803883,19.58392234
Alkali-modified SCG biochars,800,120,79.7,1,1.8,2.1,0.048933501,15.4,0.013,0.023,0.026,427.5,0.331,3.113,EE2,1440,1,11,160,0.02,0.05,25,0,0,Synthetic,Competative,0.023940026,19.52119949
Alkali-modified SCG biochars,800,120,79.7,1,1.8,2.1,0.048933501,15.4,0.013,0.023,0.026,427.5,0.331,3.113,EE2,1440,1,3,160,0.02,0.05,25,0,0,Synthetic,Competative,0.021989719,19.56020561
Alkali-modified SCG biochars,800,120,79.7,1,1.8,2.1,0.048933501,15.4,0.013,0.023,0.026,427.5,0.331,3.113,EE2,1440,1,7,160,0.02,0.05,25,0,0,Synthetic,Competative,0.024126604,19.51746792
Alkali-modified SCG biochars,800,120,79.7,1,1.8,2.1,0.048933501,15.4,0.013,0.023,0.026,427.5,0.331,3.113,EE2,1440,1,11,160,0.02,0.05,25,0,0,Synthetic,Competative,0.131947238,17.36105523
Alkali-modified SCG biochars,800,120,79.7,1,1.8,2.1,0.048933501,15.4,0.013,0.023,0.026,427.5,0.331,3.113,IBF,1440,1,3,160,0.02,0.05,25,0,0,Synthetic,Competative,0.233085355,15.33829291
Alkali-modified SCG biochars,800,120,79.7,1,1.8,2.1,0.048933501,15.4,0.013,0.023,0.026,427.5,0.331,3.113,IBF,1440,1,7,160,0.02,0.05,25,0,0,Synthetic,Competative,0.296094142,14.07811716
Alkali-modified SCG biochars,800,120,79.7,1,1.8,2.1,0.048933501,15.4,0.013,0.023,0.026,427.5,0.331,3.113,IBF,1440,1,11,160,0.02,0.05,25,0,0,Synthetic,Competative,0.649447363,7.011052739
Alkali-modified SCG biochars,800,120,79.7,1,1.8,2.1,0.048933501,15.4,0.013,0.023,0.026,427.5,0.331,3.113,IBF,1440,1,3,160,0.02,0.05,25,0,0,Synthetic,Competative,0.03502661,19.2994678
Alkali-modified SCG biochars,800,120,79.7,1,1.8,2.1,0.048933501,15.4,0.013,0.023,0.026,427.5,0.331,3.113,IBF,1440,1,7,160,0.02,0.05,25,0,0,Synthetic,Competative,0.437957509,11.24084982
Alkali-modified SCG biochars,800,120,79.7,1,1.8,2.1,0.048933501,15.4,0.013,0.023,0.026,427.5,0.331,3.113,IBF,1440,1,11,160,0.02,0.05,25,0,0,Synthetic,Competative,0.711061616,5.778767683
Alkali-modified SCG biochars,800,120,79.7,1,1.8,2.1,0.048933501,15.4,0.013,0.023,0.026,427.5,0.331,3.113,IBF,1440,1,3,160,0.02,0.05,25,0,0,Synthetic,Competative,0.059294281,18.81411438
Alkali-modified SCG biochars,800,120,79.7,1,1.8,2.1,0.048933501,15.4,0.013,0.023,0.026,427.5,0.331,3.113,IBF,1440,1,7,160,0.02,0.05,25,0,0,Synthetic,Competative,0.391480689,12.17038621
Alkali-modified SCG biochars,800,120,79.7,1,1.8,2.1,0.048933501,15.4,0.013,0.023,0.026,427.5,0.331,3.113,IBF,1440,1,11,160,0.02,0.05,25,0,0,Synthetic,Competative,0.706490554,5.87018892
Alkali-modified SCG biochars,800,120,79.7,1,1.8,2.1,0.048933501,15.4,0.013,0.023,0.026,427.5,0.331,3.113,CBZ,1440,1,7,160,0.02,0.05,25,0,0,Synthetic,Single,0.011780484,19.76439032
Alkali-modified SCG biochars,800,120,79.7,1,1.8,2.1,0.048933501,15.4,0.013,0.023,0.026,427.5,0.331,3.113,CBZ,1440,1,7,160,0.02,0.05,25,0.025,0,Synthetic,Single,0.008453216,19.83093567
Alkali-modified SCG biochars,800,120,79.7,1,1.8,2.1,0.048933501,15.4,0.013,0.023,0.026,427.5,0.331,3.113,CBZ,1440,1,7,160,0.02,0.05,25,0.075,0,Synthetic,Single,0.003836306,19.92327389
Alkali-modified SCG biochars,800,120,79.7,1,1.8,2.1,0.048933501,15.4,0.013,0.023,0.026,427.5,0.331,3.113,CBZ,1440,1,7,160,0.02,0.05,25,0,0,Synthetic,Single,0.000441915,19.9911617
Alkali-modified SCG biochars,800,120,79.7,1,1.8,2.1,0.048933501,15.4,0.013,0.023,0.026,427.5,0.331,3.113,CBZ,1440,1,7,160,0.02,0.05,25,0.025,0,Synthetic,Single,0.002687326,19.94625348
Alkali-modified SCG biochars,800,120,79.7,1,1.8,2.1,0.048933501,15.4,0.013,0.023,0.026,427.5,0.331,3.113,CBZ,1440,1,7,160,0.02,0.05,25,0.05,0,Synthetic,Single,0.014753149,19.70493702
Alkali-modified SCG biochars,800,120,79.7,1,1.8,2.1,0.048933501,15.4,0.013,0.023,0.026,427.5,0.331,3.113,CBZ,1440,1,7,160,0.02,0.05,25,0.125,0,Synthetic,Single,0.007297685,19.8540463
Alkali-modified SCG biochars,800,120,79.7,1,1.8,2.1,0.048933501,15.4,0.013,0.023,0.026,427.5,0.331,3.113,CBZ,1440,1,7,160,0.02,0.05,25,0,0,Synthetic,Single,0.002928273,19.94143453
Alkali-modified SCG biochars,800,120,79.7,1,1.8,2.1,0.048933501,15.4,0.013,0.023,0.026,427.5,0.331,3.113,CBZ,1440,1,7,160,0.02,0.05,25,0.025,0,Synthetic,Single,0.007933348,19.84133305
Alkali-modified SCG biochars,800,120,79.7,1,1.8,2.1,0.048933501,15.4,0.013,0.023,0.026,427.5,0.331,3.113,CBZ,1440,1,7,160,0.02,0.05,25,0.05,0,Synthetic,Single,0.00870807,19.8258386
Alkali-modified SCG biochars,800,120,79.7,1,1.8,2.1,0.048933501,15.4,0.013,0.023,0.026,427.5,0.331,3.113,CBZ,1440,1,7,160,0.02,0.05,25,0.075,0,Synthetic,Single,0.035938471,19.28123057
Alkali-modified SCG biochars,800,120,79.7,1,1.8,2.1,0.048933501,15.4,0.013,0.023,0.026,427.5,0.331,3.113,CBZ,1440,1,7,160,0.02,0.05,25,0.1,0,Synthetic,Single,0.006132526,19.87734947
Alkali-modified SCG biochars,800,120,79.7,1,1.8,2.1,0.048933501,15.4,0.013,0.023,0.026,427.5,0.331,3.113,CBZ,1440,1,7,160,0.02,0.05,25,0.125,0,Synthetic,Single,0.008127496,19.83745008
Alkali-modified SCG biochars,800,120,79.7,1,1.8,2.1,0.048933501,15.4,0.013,0.023,0.026,427.5,0.331,3.113,IBF,1440,1,7,160,0.02,0.05,25,0,0,Synthetic,Single,0.191004234,16.17991533
Alkali-modified SCG biochars,800,120,79.7,1,1.8,2.1,0.048933501,15.4,0.013,0.023,0.026,427.5,0.331,3.113,IBF,1440,1,7,160,0.02,0.05,25,0.025,0,Synthetic,Single,0.117280061,17.65439878
Alkali-modified SCG biochars,800,120,79.7,1,1.8,2.1,0.048933501,15.4,0.013,0.023,0.026,427.5,0.331,3.113,IBF,1440,1,7,160,0.02,0.05,25,0.05,0,Synthetic,Single,0.018890169,19.62219661
Alkali-modified SCG biochars,800,120,79.7,1,1.8,2.1,0.048933501,15.4,0.013,0.023,0.026,427.5,0.331,3.113,IBF,1440,1,7,160,0.02,0.05,25,0.075,0,Synthetic,Single,0.087848176,18.24303648
Alkali-modified SCG biochars,800,120,79.7,1,1.8,2.1,0.048933501,15.4,0.013,0.023,0.026,427.5,0.331,3.113,IBF,1440,1,7,160,0.02,0.05,25,0.1,0,Synthetic,Single,0.145790016,17.08419969
Alkali-modified SCG biochars,800,120,79.7,1,1.8,2.1,0.048933501,15.4,0.013,0.023,0.026,427.5,0.331,3.113,IBF,1440,1,7,160,0.02,0.05,25,0.125,0,Synthetic,Single,0.099486727,18.01026546
Alkali-modified SCG biochars,800,120,79.7,1,1.8,2.1,0.048933501,15.4,0.013,0.023,0.026,427.5,0.331,3.113,IBF,1440,1,7,160,0.02,0.05,25,0,0,Synthetic,Single,0.110191905,17.79616189
Alkali-modified SCG biochars,800,120,79.7,1,1.8,2.1,0.048933501,15.4,0.013,0.023,0.026,427.5,0.331,3.113,IBF,1440,1,7,160,0.02,0.05,25,0.025,0,Synthetic,Single,0.113237217,17.73525566
Alkali-modified SCG biochars,800,120,79.7,1,1.8,2.1,0.048933501,15.4,0.013,0.023,0.026,427.5,0.331,3.113,IBF,1440,1,7,160,0.02,0.05,25,0.05,0,Synthetic,Single,0.101878596,17.96242808
Alkali-modified SCG biochars,800,120,79.7,1,1.8,2.1,0.048933501,15.4,0.013,0.023,0.026,427.5,0.331,3.113,IBF,1440,1,7,160,0.02,0.05,25,0.075,0,Synthetic,Single,0.089874297,18.20251406
Alkali-modified SCG biochars,800,120,79.7,1,1.8,2.1,0.048933501,15.4,0.013,0.023,0.026,427.5,0.331,3.113,IBF,1440,1,7,160,0.02,0.05,25,0.1,0,Synthetic,Single,0.096812067,18.06375866
Alkali-modified SCG biochars,800,120,79.7,1,1.8,2.1,0.048933501,15.4,0.013,0.023,0.026,427.5,0.331,3.113,IBF,1440,1,7,160,0.02,0.05,25,0.125,0,Synthetic,Single,0.143965362,17.12069276
Alkali-modified SCG biochars,800,120,79.7,1,1.8,2.1,0.048933501,15.4,0.013,0.023,0.026,427.5,0.331,3.113,IBF,1440,1,7,160,0.02,0.05,25,0,0,Synthetic,Single,0.133347228,17.33305545
Alkali-modified SCG biochars,800,120,79.7,1,1.8,2.1,0.048933501,15.4,0.013,0.023,0.026,427.5,0.331,3.113,IBF,1440,1,7,160,0.02,0.05,25,0.025,0,Synthetic,Single,0.13960254,17.2079492
Alkali-modified SCG biochars,800,120,79.7,1,1.8,2.1,0.048933501,15.4,0.013,0.023,0.026,427.5,0.331,3.113,IBF,1440,1,7,160,0.02,0.05,25,0.05,0,Synthetic,Single,0.161429319,16.77141363
Alkali-modified SCG biochars,800,120,79.7,1,1.8,2.1,0.048933501,15.4,0.013,0.023,0.026,427.5,0.331,3.113,IBF,1440,1,7,160,0.02,0.05,25,0.075,0,Synthetic,Single,0.106795966,17.86408069
Alkali-modified SCG biochars,800,120,79.7,1,1.8,2.1,0.048933501,15.4,0.013,0.023,0.026,427.5,0.331,3.113,IBF,1440,1,7,160,0.02,0.05,25,0.1,0,Synthetic,Single,0.079110681,18.41778639
Alkali-modified SCG biochars,800,120,79.7,1,1.8,2.1,0.048933501,15.4,0.013,0.023,0.026,427.5,0.331,3.113,IBF,1440,1,7,160,0.02,0.05,25,0.125,0,Synthetic,Single,0.059758729,18.80482542
Alkali-modified SCG biochars,800,120,79.7,1,1.8,2.1,0.048933501,15.4,0.013,0.023,0.026,427.5,0.331,3.113,CBZ,1440,1,7,160,0.02,0.05,25,0,0,Synthetic,Competative,0.330840536,13.38318928
Alkali-modified SCG biochars,800,120,79.7,1,1.8,2.1,0.048933501,15.4,0.013,0.023,0.026,427.5,0.331,3.113,CBZ,1440,1,7,160,0.02,0.05,25,0.025,0,Synthetic,Competative,0.266737853,14.66524294
Alkali-modified SCG biochars,800,120,79.7,1,1.8,2.1,0.048933501,15.4,0.013,0.023,0.026,427.5,0.331,3.113,CBZ,1440,1,7,160,0.02,0.05,25,0.05,0,Synthetic,Competative,0.273918405,14.52163191
Alkali-modified SCG biochars,800,120,79.7,1,1.8,2.1,0.048933501,15.4,0.013,0.023,0.026,427.5,0.331,3.113,CBZ,1440,1,7,160,0.02,0.05,25,0.075,0,Synthetic,Competative,0.185393351,16.29213298
Alkali-modified SCG biochars,800,120,79.7,1,1.8,2.1,0.048933501,15.4,0.013,0.023,0.026,427.5,0.331,3.113,CBZ,1440,1,7,160,0.02,0.05,25,0.1,0,Synthetic,Competative,0.168357923,16.63284153
Alkali-modified SCG biochars,800,120,79.7,1,1.8,2.1,0.048933501,15.4,0.013,0.023,0.026,427.5,0.331,3.113,CBZ,1440,1,7,160,0.02,0.05,25,0.125,0,Synthetic,Competative,0.205163095,15.89673809
Alkali-modified SCG biochars,800,120,79.7,1,1.8,2.1,0.048933501,15.4,0.013,0.023,0.026,427.5,0.331,3.113,CBZ,1440,1,7,160,0.02,0.05,25,0,0,Synthetic,Competative,0.337637638,13.24724723
Alkali-modified SCG biochars,800,120,79.7,1,1.8,2.1,0.048933501,15.4,0.013,0.023,0.026,427.5,0.331,3.113,CBZ,1440,1,7,160,0.02,0.05,25,0.025,0,Synthetic,Competative,0.32933408,13.4133184
Alkali-modified SCG biochars,800,120,79.7,1,1.8,2.1,0.048933501,15.4,0.013,0.023,0.026,427.5,0.331,3.113,CBZ,1440,1,7,160,0.02,0.05,25,0.05,0,Synthetic,Competative,0.185392289,16.29215422
Alkali-modified SCG biochars,800,120,79.7,1,1.8,2.1,0.048933501,15.4,0.013,0.023,0.026,427.5,0.331,3.113,CBZ,1440,1,7,160,0.02,0.05,25,0.075,0,Synthetic,Competative,0.28699391,14.26012179
Alkali-modified SCG biochars,800,120,79.7,1,1.8,2.1,0.048933501,15.4,0.013,0.023,0.026,427.5,0.331,3.113,CBZ,1440,1,7,160,0.02,0.05,25,0.1,0,Synthetic,Competative,0.201572421,15.96855157
Alkali-modified SCG biochars,800,120,79.7,1,1.8,2.1,0.048933501,15.4,0.013,0.023,0.026,427.5,0.331,3.113,CBZ,1440,1,7,160,0.02,0.05,25,0.125,0,Synthetic,Competative,0.295988846,14.08022309
Alkali-modified SCG biochars,800,120,79.7,1,1.8,2.1,0.048933501,15.4,0.013,0.023,0.026,427.5,0.331,3.113,CBZ,1440,1,7,160,0.02,0.05,25,0,0,Synthetic,Competative,0.303335307,13.93329387
Alkali-modified SCG biochars,800,120,79.7,1,1.8,2.1,0.048933501,15.4,0.013,0.023,0.026,427.5,0.331,3.113,CBZ,1440,1,7,160,0.02,0.05,25,0.025,0,Synthetic,Competative,0.303308761,13.93382478
Alkali-modified SCG biochars,800,120,79.7,1,1.8,2.1,0.048933501,15.4,0.013,0.023,0.026,427.5,0.331,3.113,CBZ,1440,1,7,160,0.02,0.05,25,0.05,0,Synthetic,Competative,0.231480017,15.37039967
Alkali-modified SCG biochars,800,120,79.7,1,1.8,2.1,0.048933501,15.4,0.013,0.023,0.026,427.5,0.331,3.113,CBZ,1440,1,7,160,0.02,0.05,25,0.075,0,Synthetic,Competative,0.218808135,15.62383731
Alkali-modified SCG biochars,800,120,79.7,1,1.8,2.1,0.048933501,15.4,0.013,0.023,0.026,427.5,0.331,3.113,CBZ,1440,1,7,160,0.02,0.05,25,0.1,0,Synthetic,Competative,0.197823138,16.04353724
Alkali-modified SCG biochars,800,120,79.7,1,1.8,2.1,0.048933501,15.4,0.013,0.023,0.026,427.5,0.331,3.113,CBZ,1440,1,7,160,0.02,0.05,25,0.125,0,Synthetic,Competative,0.173304142,16.53391716
Alkali-modified SCG biochars,800,120,79.7,1,1.8,2.1,0.048933501,15.4,0.013,0.023,0.026,427.5,0.331,3.113,EE2,1440,1,7,160,0.02,0.05,25,0,0,Synthetic,Competative,0.164125558,16.71748884
Alkali-modified SCG biochars,800,120,79.7,1,1.8,2.1,0.048933501,15.4,0.013,0.023,0.026,427.5,0.331,3.113,EE2,1440,1,7,160,0.02,0.05,25,0.025,0,Synthetic,Competative,0.126401254,17.47197491
Alkali-modified SCG biochars,800,120,79.7,1,1.8,2.1,0.048933501,15.4,0.013,0.023,0.026,427.5,0.331,3.113,EE2,1440,1,7,160,0.02,0.05,25,0.05,0,Synthetic,Competative,0.131809036,17.36381929
Alkali-modified SCG biochars,800,120,79.7,1,1.8,2.1,0.048933501,15.4,0.013,0.023,0.026,427.5,0.331,3.113,EE2,1440,1,7,160,0.02,0.05,25,0.075,0,Synthetic,Competative,0.087308238,18.25383525
Alkali-modified SCG biochars,800,120,79.7,1,1.8,2.1,0.048933501,15.4,0.013,0.023,0.026,427.5,0.331,3.113,EE2,1440,1,7,160,0.02,0.05,25,0.1,0,Synthetic,Competative,0.073341786,18.53316427
Alkali-modified SCG biochars,800,120,79.7,1,1.8,2.1,0.048933501,15.4,0.013,0.023,0.026,427.5,0.331,3.113,EE2,1440,1,7,160,0.02,0.05,25,0.125,0,Synthetic,Competative,0.064601805,18.7079639
Alkali-modified SCG biochars,800,120,79.7,1,1.8,2.1,0.048933501,15.4,0.013,0.023,0.026,427.5,0.331,3.113,EE2,1440,1,7,160,0.02,0.05,25,0,0,Synthetic,Competative,0.204989112,15.90021776
Alkali-modified SCG biochars,800,120,79.7,1,1.8,2.1,0.048933501,15.4,0.013,0.023,0.026,427.5,0.331,3.113,EE2,1440,1,7,160,0.02,0.05,25,0.025,0,Synthetic,Competative,0.20805149,15.8389702
Alkali-modified SCG biochars,800,120,79.7,1,1.8,2.1,0.048933501,15.4,0.013,0.023,0.026,427.5,0.331,3.113,EE2,1440,1,7,160,0.02,0.05,25,0.05,0,Synthetic,Competative,0.027143037,19.45713927
Alkali-modified SCG biochars,800,120,79.7,1,1.8,2.1,0.048933501,15.4,0.013,0.023,0.026,427.5,0.331,3.113,EE2,1440,1,7,160,0.02,0.05,25,0.075,0,Synthetic,Competative,0.162036501,16.75926998
Alkali-modified SCG biochars,800,120,79.7,1,1.8,2.1,0.048933501,15.4,0.013,0.023,0.026,427.5,0.331,3.113,EE2,1440,1,7,160,0.02,0.05,25,0.1,0,Synthetic,Competative,0.151269023,16.97461954
Alkali-modified SCG biochars,800,120,79.7,1,1.8,2.1,0.048933501,15.4,0.013,0.023,0.026,427.5,0.331,3.113,EE2,1440,1,7,160,0.02,0.05,25,0.125,0,Synthetic,Competative,0.110686317,17.78627366
Alkali-modified SCG biochars,800,120,79.7,1,1.8,2.1,0.048933501,15.4,0.013,0.023,0.026,427.5,0.331,3.113,EE2,1440,1,7,160,0.02,0.05,25,0,0,Synthetic,Competative,0.167804147,16.64391705
Alkali-modified SCG biochars,800,120,79.7,1,1.8,2.1,0.048933501,15.4,0.013,0.023,0.026,427.5,0.331,3.113,EE2,1440,1,7,160,0.02,0.05,25,0.025,0,Synthetic,Competative,0.188891952,16.22216097
Alkali-modified SCG biochars,800,120,79.7,1,1.8,2.1,0.048933501,15.4,0.013,0.023,0.026,427.5,0.331,3.113,EE2,1440,1,7,160,0.02,0.05,25,0.05,0,Synthetic,Competative,0.081985599,18.36028801
Alkali-modified SCG biochars,800,120,79.7,1,1.8,2.1,0.048933501,15.4,0.013,0.023,0.026,427.5,0.331,3.113,EE2,1440,1,7,160,0.02,0.05,25,0.075,0,Synthetic,Competative,0.093380315,18.1323937
Alkali-modified SCG biochars,800,120,79.7,1,1.8,2.1,0.048933501,15.4,0.013,0.023,0.026,427.5,0.331,3.113,EE2,1440,1,7,160,0.02,0.05,25,0.1,0,Synthetic,Competative,0.054965376,18.90069247
Alkali-modified SCG biochars,800,120,79.7,1,1.8,2.1,0.048933501,15.4,0.013,0.023,0.026,427.5,0.331,3.113,EE2,1440,1,7,160,0.02,0.05,25,0.125,0,Synthetic,Competative,0.057337119,18.85325762
Alkali-modified SCG biochars,800,120,79.7,1,1.8,2.1,0.048933501,15.4,0.013,0.023,0.026,427.5,0.331,3.113,IBF,1440,1,7,160,0.02,0.05,25,0,0,Synthetic,Competative,0.453141168,10.93717663
Alkali-modified SCG biochars,800,120,79.7,1,1.8,2.1,0.048933501,15.4,0.013,0.023,0.026,427.5,0.331,3.113,IBF,1440,1,7,160,0.02,0.05,25,0.025,0,Synthetic,Competative,0.444868871,11.10262258
Alkali-modified SCG biochars,800,120,79.7,1,1.8,2.1,0.048933501,15.4,0.013,0.023,0.026,427.5,0.331,3.113,IBF,1440,1,7,160,0.02,0.05,25,0.05,0,Synthetic,Competative,0.344162553,13.11674895
Alkali-modified SCG biochars,800,120,79.7,1,1.8,2.1,0.048933501,15.4,0.013,0.023,0.026,427.5,0.331,3.113,IBF,1440,1,7,160,0.02,0.05,25,0.075,0,Synthetic,Competative,0.362900299,12.74199402
Alkali-modified SCG biochars,800,120,79.7,1,1.8,2.1,0.048933501,15.4,0.013,0.023,0.026,427.5,0.331,3.113,IBF,1440,1,7,160,0.02,0.05,25,0.1,0,Synthetic,Competative,0.342344529,13.15310942
Alkali-modified SCG biochars,800,120,79.7,1,1.8,2.1,0.048933501,15.4,0.013,0.023,0.026,427.5,0.331,3.113,IBF,1440,1,7,160,0.02,0.05,25,0.125,0,Synthetic,Competative,0.305570796,13.88858409
Alkali-modified SCG biochars,800,120,79.7,1,1.8,2.1,0.048933501,15.4,0.013,0.023,0.026,427.5,0.331,3.113,IBF,1440,1,7,160,0.02,0.05,25,0,0,Synthetic,Competative,0.483342494,10.33315012
Alkali-modified SCG biochars,800,120,79.7,1,1.8,2.1,0.048933501,15.4,0.013,0.023,0.026,427.5,0.331,3.113,IBF,1440,1,7,160,0.02,0.05,25,0.025,0,Synthetic,Competative,0.42487227,11.5025546
Alkali-modified SCG biochars,800,120,79.7,1,1.8,2.1,0.048933501,15.4,0.013,0.023,0.026,427.5,0.331,3.113,IBF,1440,1,7,160,0.02,0.05,25,0.05,0,Synthetic,Competative,0.419323692,11.61352616
Alkali-modified SCG biochars,800,120,79.7,1,1.8,2.1,0.048933501,15.4,0.013,0.023,0.026,427.5,0.331,3.113,IBF,1440,1,7,160,0.02,0.05,25,0.075,0,Synthetic,Competative,0.324214034,13.51571931
Alkali-modified SCG biochars,800,120,79.7,1,1.8,2.1,0.048933501,15.4,0.013,0.023,0.026,427.5,0.331,3.113,IBF,1440,1,7,160,0.02,0.05,25,0.1,0,Synthetic,Competative,0.381898769,12.36202461
Alkali-modified SCG biochars,800,120,79.7,1,1.8,2.1,0.048933501,15.4,0.013,0.023,0.026,427.5,0.331,3.113,IBF,1440,1,7,160,0.02,0.05,25,0.125,0,Synthetic,Competative,0.35696623,12.8606754
Alkali-modified SCG biochars,800,120,79.7,1,1.8,2.1,0.048933501,15.4,0.013,0.023,0.026,427.5,0.331,3.113,IBF,1440,1,7,160,0.02,0.05,25,0,0,Synthetic,Competative,0.45992456,10.8015088
Alkali-modified SCG biochars,800,120,79.7,1,1.8,2.1,0.048933501,15.4,0.013,0.023,0.026,427.5,0.331,3.113,IBF,1440,1,7,160,0.02,0.05,25,0.025,0,Synthetic,Competative,0.423583985,11.5283203
Alkali-modified SCG biochars,800,120,79.7,1,1.8,2.1,0.048933501,15.4,0.013,0.023,0.026,427.5,0.331,3.113,IBF,1440,1,7,160,0.02,0.05,25,0.05,0,Synthetic,Competative,0.373482224,12.53035552
Alkali-modified SCG biochars,800,120,79.7,1,1.8,2.1,0.048933501,15.4,0.013,0.023,0.026,427.5,0.331,3.113,IBF,1440,1,7,160,0.02,0.05,25,0.075,0,Synthetic,Competative,0.304125827,13.91748345
Alkali-modified SCG biochars,800,120,79.7,1,1.8,2.1,0.048933501,15.4,0.013,0.023,0.026,427.5,0.331,3.113,IBF,1440,1,7,160,0.02,0.05,25,0.1,0,Synthetic,Competative,0.293613125,14.1277375
Alkali-modified SCG biochars,800,120,79.7,1,1.8,2.1,0.048933501,15.4,0.013,0.023,0.026,427.5,0.331,3.113,IBF,1440,1,7,160,0.02,0.05,25,0.125,0,Synthetic,Competative,0.307814517,13.84370966
Pristine SCW Biochar,800,120,86.9,0.8,1.9,2.2,0.047180667,7.9,0.11,0.027,0.032,62,0.032,7.8,NXP,0,30,7,160,0.05,0.15,25,0,0,Lake water,Single,30,0
Pristine SCW Biochar,800,120,86.9,0.8,1.9,2.2,0.047180667,7.9,0.11,0.027,0.032,62,0.032,7.8,NXP,30,30,7,160,0.05,0.15,25,0,0,Lake water,Single,28.00748252,13.28344987
Pristine SCW Biochar,800,120,86.9,0.8,1.9,2.2,0.047180667,7.9,0.11,0.027,0.032,62,0.032,7.8,NXP,60,30,7,160,0.05,0.15,25,0,0,Lake water,Single,27.55081742,16.32788388
Pristine SCW Biochar,800,120,86.9,0.8,1.9,2.2,0.047180667,7.9,0.11,0.027,0.032,62,0.032,7.8,NXP,120,30,7,160,0.05,0.15,25,0,0,Lake water,Single,27.6392411,15.73839266
Pristine SCW Biochar,800,120,86.9,0.8,1.9,2.2,0.047180667,7.9,0.11,0.027,0.032,62,0.032,7.8,NXP,240,30,7,160,0.05,0.15,25,0,0,Lake water,Single,27.50402505,16.639833
Pristine SCW Biochar,800,120,86.9,0.8,1.9,2.2,0.047180667,7.9,0.11,0.027,0.032,62,0.032,7.8,NXP,480,30,7,160,0.05,0.15,25,0,0,Lake water,Single,27.41904878,17.20634149
Pristine SCW Biochar,800,120,86.9,0.8,1.9,2.2,0.047180667,7.9,0.11,0.027,0.032,62,0.032,7.8,NXP,720,30,7,160,0.05,0.15,25,0,0,Lake water,Single,27.78853854,14.7430764
Pristine SCW Biochar,800,120,86.9,0.8,1.9,2.2,0.047180667,7.9,0.11,0.027,0.032,62,0.032,7.8,NXP,960,30,7,160,0.05,0.15,25,0,0,Lake water,Single,28.34244119,11.05039208
Pristine SCW Biochar,800,120,86.9,0.8,1.9,2.2,0.047180667,7.9,0.11,0.027,0.032,62,0.032,7.8,NXP,1440,30,7,160,0.05,0.15,25,0,0,Lake water,Single,28.34244119,11.05039208
Pristine SCW Biochar,800,120,86.9,0.8,1.9,2.2,0.047180667,7.9,0.11,0.027,0.032,62,0.032,7.8,NXP,0,30,7,160,0.05,0.15,25,0,0,Lake water,Single,30,0
Pristine SCW Biochar,800,120,86.9,0.8,1.9,2.2,0.047180667,7.9,0.11,0.027,0.032,62,0.032,7.8,NXP,30,30,7,160,0.05,0.15,25,0,0,Lake water,Single,27.80994148,14.60039013
Pristine SCW Biochar,800,120,86.9,0.8,1.9,2.2,0.047180667,7.9,0.11,0.027,0.032,62,0.032,7.8,NXP,60,30,7,160,0.05,0.15,25,0,0,Lake water,Single,27.72065259,15.19564938
Pristine SCW Biochar,800,120,86.9,0.8,1.9,2.2,0.047180667,7.9,0.11,0.027,0.032,62,0.032,7.8,NXP,120,30,7,160,0.05,0.15,25,0,0,Lake water,Single,27.41673318,17.22177881
Pristine SCW Biochar,800,120,86.9,0.8,1.9,2.2,0.047180667,7.9,0.11,0.027,0.032,62,0.032,7.8,NXP,240,30,7,160,0.05,0.15,25,0,0,Lake water,Single,27.87431546,14.17123024
Pristine SCW Biochar,800,120,86.9,0.8,1.9,2.2,0.047180667,7.9,0.11,0.027,0.032,62,0.032,7.8,NXP,480,30,7,160,0.05,0.15,25,0,0,Lake water,Single,27.48168648,16.7887568
Pristine SCW Biochar,800,120,86.9,0.8,1.9,2.2,0.047180667,7.9,0.11,0.027,0.032,62,0.032,7.8,NXP,720,30,7,160,0.05,0.15,25,0,0,Lake water,Single,27.41539261,17.23071592
Pristine SCW Biochar,800,120,86.9,0.8,1.9,2.2,0.047180667,7.9,0.11,0.027,0.032,62,0.032,7.8,NXP,960,30,7,160,0.05,0.15,25,0,0,Lake water,Single,27.39240178,17.38398811
Pristine SCW Biochar,800,120,86.9,0.8,1.9,2.2,0.047180667,7.9,0.11,0.027,0.032,62,0.032,7.8,NXP,1440,30,7,160,0.05,0.15,25,0,0,Lake water,Single,27.39240178,17.38398811
Pristine SCW Biochar,800,120,86.9,0.8,1.9,2.2,0.047180667,7.9,0.11,0.027,0.032,62,0.032,7.8,NXP,0,30,7,160,0.05,0.15,25,0,0,Lake water,Single,30,0
Pristine SCW Biochar,800,120,86.9,0.8,1.9,2.2,0.047180667,7.9,0.11,0.027,0.032,62,0.032,7.8,NXP,30,30,7,160,0.05,0.15,25,0,0,Lake water,Single,27.87431966,14.17120229
Pristine SCW Biochar,800,120,86.9,0.8,1.9,2.2,0.047180667,7.9,0.11,0.027,0.032,62,0.032,7.8,NXP,60,30,7,160,0.05,0.15,25,0,0,Lake water,Single,27.34611077,17.69259489
Pristine SCW Biochar,800,120,86.9,0.8,1.9,2.2,0.047180667,7.9,0.11,0.027,0.032,62,0.032,7.8,NXP,120,30,7,160,0.05,0.15,25,0,0,Lake water,Single,27.36232331,17.58451125
Pristine SCW Biochar,800,120,86.9,0.8,1.9,2.2,0.047180667,7.9,0.11,0.027,0.032,62,0.032,7.8,NXP,240,30,7,160,0.05,0.15,25,0,0,Lake water,Single,27.52225976,16.51826825
Pristine SCW Biochar,800,120,86.9,0.8,1.9,2.2,0.047180667,7.9,0.11,0.027,0.032,62,0.032,7.8,NXP,480,30,7,160,0.05,0.15,25,0,0,Lake water,Single,28.45053237,10.3297842
Pristine SCW Biochar,800,120,86.9,0.8,1.9,2.2,0.047180667,7.9,0.11,0.027,0.032,62,0.032,7.8,NXP,720,30,7,160,0.05,0.15,25,0,0,Lake water,Single,27.40932527,17.27116484
Pristine SCW Biochar,800,120,86.9,0.8,1.9,2.2,0.047180667,7.9,0.11,0.027,0.032,62,0.032,7.8,NXP,960,30,7,160,0.05,0.15,25,0,0,Lake water,Single,27.41427925,17.23813835
Pristine SCW Biochar,800,120,86.9,0.8,1.9,2.2,0.047180667,7.9,0.11,0.027,0.032,62,0.032,7.8,NXP,1440,30,7,160,0.05,0.15,25,0,0,Lake water,Single,27.41427925,17.23813835
Pristine SCW Biochar,800,120,86.9,0.8,1.9,2.2,0.047180667,7.9,0.11,0.027,0.032,62,0.032,7.8,DCF,0,30,7,160,0.05,0.15,25,0,0,Lake water,Single,30,0
Pristine SCW Biochar,800,120,86.9,0.8,1.9,2.2,0.047180667,7.9,0.11,0.027,0.032,62,0.032,7.8,DCF,30,30,7,160,0.05,0.15,25,0,0,Lake water,Single,28.06499527,12.90003153
Pristine SCW Biochar,800,120,86.9,0.8,1.9,2.2,0.047180667,7.9,0.11,0.027,0.032,62,0.032,7.8,DCF,60,30,7,160,0.05,0.15,25,0,0,Lake water,Single,27.80570067,14.62866221
Pristine SCW Biochar,800,120,86.9,0.8,1.9,2.2,0.047180667,7.9,0.11,0.027,0.032,62,0.032,7.8,DCF,120,30,7,160,0.05,0.15,25,0,0,Lake water,Single,27.76041359,14.93057607
Pristine SCW Biochar,800,120,86.9,0.8,1.9,2.2,0.047180667,7.9,0.11,0.027,0.032,62,0.032,7.8,DCF,240,30,7,160,0.05,0.15,25,0,0,Lake water,Single,27.69151834,15.38987776
Pristine SCW Biochar,800,120,86.9,0.8,1.9,2.2,0.047180667,7.9,0.11,0.027,0.032,62,0.032,7.8,DCF,480,30,7,160,0.05,0.15,25,0,0,Lake water,Single,27.59550439,16.02997071
Pristine SCW Biochar,800,120,86.9,0.8,1.9,2.2,0.047180667,7.9,0.11,0.027,0.032,62,0.032,7.8,DCF,720,30,7,160,0.05,0.15,25,0,0,Lake water,Single,28.02755066,13.14966225
Pristine SCW Biochar,800,120,86.9,0.8,1.9,2.2,0.047180667,7.9,0.11,0.027,0.032,62,0.032,7.8,DCF,960,30,7,160,0.05,0.15,25,0,0,Lake water,Single,28.65869313,8.942045773
Pristine SCW Biochar,800,120,86.9,0.8,1.9,2.2,0.047180667,7.9,0.11,0.027,0.032,62,0.032,7.8,DCF,1440,30,7,160,0.05,0.15,25,0,0,Lake water,Single,28.65869313,8.942045773
Pristine SCW Biochar,800,120,86.9,0.8,1.9,2.2,0.047180667,7.9,0.11,0.027,0.032,62,0.032,7.8,DCF,0,30,7,160,0.05,0.15,25,0,0,Lake water,Single,30,0
Pristine SCW Biochar,800,120,86.9,0.8,1.9,2.2,0.047180667,7.9,0.11,0.027,0.032,62,0.032,7.8,DCF,30,30,7,160,0.05,0.15,25,0,0,Lake water,Single,27.91219674,13.91868839
Pristine SCW Biochar,800,120,86.9,0.8,1.9,2.2,0.047180667,7.9,0.11,0.027,0.032,62,0.032,7.8,DCF,60,30,7,160,0.05,0.15,25,0,0,Lake water,Single,27.78162386,14.78917427
Pristine SCW Biochar,800,120,86.9,0.8,1.9,2.2,0.047180667,7.9,0.11,0.027,0.032,62,0.032,7.8,DCF,120,30,7,160,0.05,0.15,25,0,0,Lake water,Single,27.64180047,15.72133017
Pristine SCW Biochar,800,120,86.9,0.8,1.9,2.2,0.047180667,7.9,0.11,0.027,0.032,62,0.032,7.8,DCF,240,30,7,160,0.05,0.15,25,0,0,Lake water,Single,28.1192098,12.53860132
Pristine SCW Biochar,800,120,86.9,0.8,1.9,2.2,0.047180667,7.9,0.11,0.027,0.032,62,0.032,7.8,DCF,480,30,7,160,0.05,0.15,25,0,0,Lake water,Single,27.68563011,15.42913262
Pristine SCW Biochar,800,120,86.9,0.8,1.9,2.2,0.047180667,7.9,0.11,0.027,0.032,62,0.032,7.8,DCF,720,30,7,160,0.05,0.15,25,0,0,Lake water,Single,27.66416745,15.57221697
Pristine SCW Biochar,800,120,86.9,0.8,1.9,2.2,0.047180667,7.9,0.11,0.027,0.032,62,0.032,7.8,DCF,960,30,7,160,0.05,0.15,25,0,0,Lake water,Single,27.61430135,15.90465766
Pristine SCW Biochar,800,120,86.9,0.8,1.9,2.2,0.047180667,7.9,0.11,0.027,0.032,62,0.032,7.8,DCF,1440,30,7,160,0.05,0.15,25,0,0,Lake water,Single,27.61430135,15.90465766
Pristine SCW Biochar,800,120,86.9,0.8,1.9,2.2,0.047180667,7.9,0.11,0.027,0.032,62,0.032,7.8,DCF,0,30,7,160,0.05,0.15,25,0,0,Lake water,Single,30,0
Pristine SCW Biochar,800,120,86.9,0.8,1.9,2.2,0.047180667,7.9,0.11,0.027,0.032,62,0.032,7.8,DCF,30,30,7,160,0.05,0.15,25,0,0,Lake water,Single,27.89563935,14.02907098
Pristine SCW Biochar,800,120,86.9,0.8,1.9,2.2,0.047180667,7.9,0.11,0.027,0.032,62,0.032,7.8,DCF,60,30,7,160,0.05,0.15,25,0,0,Lake water,Single,27.4688841,16.87410603
Pristine SCW Biochar,800,120,86.9,0.8,1.9,2.2,0.047180667,7.9,0.11,0.027,0.032,62,0.032,7.8,DCF,120,30,7,160,0.05,0.15,25,0,0,Lake water,Single,27.50417681,16.63882129
Pristine SCW Biochar,800,120,86.9,0.8,1.9,2.2,0.047180667,7.9,0.11,0.027,0.032,62,0.032,7.8,DCF,240,30,7,160,0.05,0.15,25,0,0,Lake water,Single,27.68841163,15.41058911
Pristine SCW Biochar,800,120,86.9,0.8,1.9,2.2,0.047180667,7.9,0.11,0.027,0.032,62,0.032,7.8,DCF,480,30,7,160,0.05,0.15,25,0,0,Lake water,Single,28.64237803,9.050813116
Pristine SCW Biochar,800,120,86.9,0.8,1.9,2.2,0.047180667,7.9,0.11,0.027,0.032,62,0.032,7.8,DCF,720,30,7,160,0.05,0.15,25,0,0,Lake water,Single,27.59220322,16.05197851
Pristine SCW Biochar,800,120,86.9,0.8,1.9,2.2,0.047180667,7.9,0.11,0.027,0.032,62,0.032,7.8,DCF,960,30,7,160,0.05,0.15,25,0,0,Lake water,Single,27.61213776,15.91908157
Pristine SCW Biochar,800,120,86.9,0.8,1.9,2.2,0.047180667,7.9,0.11,0.027,0.032,62,0.032,7.8,DCF,1440,30,7,160,0.05,0.15,25,0,0,Lake water,Single,27.61213776,15.91908157
Pristine SCW Biochar,800,120,86.9,0.8,1.9,2.2,0.047180667,7.9,0.11,0.027,0.032,62,0.032,7.8,IBU,0,30,7,160,0.05,0.15,25,0,0,Lake water,Single,30,0
Pristine SCW Biochar,800,120,86.9,0.8,1.9,2.2,0.047180667,7.9,0.11,0.027,0.032,62,0.032,7.8,IBU,30,30,7,160,0.05,0.15,25,0,0,Lake water,Single,27.9841183,13.43921134
Pristine SCW Biochar,800,120,86.9,0.8,1.9,2.2,0.047180667,7.9,0.11,0.027,0.032,62,0.032,7.8,IBU,60,30,7,160,0.05,0.15,25,0,0,Lake water,Single,27.64680147,15.68799021
Pristine SCW Biochar,800,120,86.9,0.8,1.9,2.2,0.047180667,7.9,0.11,0.027,0.032,62,0.032,7.8,IBU,120,30,7,160,0.05,0.15,25,0,0,Lake water,Single,27.59164403,16.05570647
Pristine SCW Biochar,800,120,86.9,0.8,1.9,2.2,0.047180667,7.9,0.11,0.027,0.032,62,0.032,7.8,IBU,240,30,7,160,0.05,0.15,25,0,0,Lake water,Single,27.54404867,16.37300889
Pristine SCW Biochar,800,120,86.9,0.8,1.9,2.2,0.047180667,7.9,0.11,0.027,0.032,62,0.032,7.8,IBU,480,30,7,160,0.05,0.15,25,0,0,Lake water,Single,27.51518346,16.56544362
Pristine SCW Biochar,800,120,86.9,0.8,1.9,2.2,0.047180667,7.9,0.11,0.027,0.032,62,0.032,7.8,IBU,720,30,7,160,0.05,0.15,25,0,0,Lake water,Single,27.94393197,13.70712017
Pristine SCW Biochar,800,120,86.9,0.8,1.9,2.2,0.047180667,7.9,0.11,0.027,0.032,62,0.032,7.8,IBU,960,30,7,160,0.05,0.15,25,0,0,Lake water,Single,28.58708344,9.419443701
Pristine SCW Biochar,800,120,86.9,0.8,1.9,2.2,0.047180667,7.9,0.11,0.027,0.032,62,0.032,7.8,IBU,1440,30,7,160,0.05,0.15,25,0,0,Lake water,Single,28.58708344,9.419443701
Pristine SCW Biochar,800,120,86.9,0.8,1.9,2.2,0.047180667,7.9,0.11,0.027,0.032,62,0.032,7.8,IBU,0,30,7,160,0.05,0.15,25,0,0,Lake water,Single,30,0
Pristine SCW Biochar,800,120,86.9,0.8,1.9,2.2,0.047180667,7.9,0.11,0.027,0.032,62,0.032,7.8,IBU,30,30,7,160,0.05,0.15,25,0,0,Lake water,Single,27.76930596,14.87129357
Pristine SCW Biochar,800,120,86.9,0.8,1.9,2.2,0.047180667,7.9,0.11,0.027,0.032,62,0.032,7.8,IBU,60,30,7,160,0.05,0.15,25,0,0,Lake water,Single,27.69438344,15.37077706
Pristine SCW Biochar,800,120,86.9,0.8,1.9,2.2,0.047180667,7.9,0.11,0.027,0.032,62,0.032,7.8,IBU,120,30,7,160,0.05,0.15,25,0,0,Lake water,Single,27.58459464,16.10270243
Pristine SCW Biochar,800,120,86.9,0.8,1.9,2.2,0.047180667,7.9,0.11,0.027,0.032,62,0.032,7.8,IBU,240,30,7,160,0.05,0.15,25,0,0,Lake water,Single,28.02683169,13.15445537
Pristine SCW Biochar,800,120,86.9,0.8,1.9,2.2,0.047180667,7.9,0.11,0.027,0.032,62,0.032,7.8,IBU,480,30,7,160,0.05,0.15,25,0,0,Lake water,Single,27.51440295,16.57064698
Pristine SCW Biochar,800,120,86.9,0.8,1.9,2.2,0.047180667,7.9,0.11,0.027,0.032,62,0.032,7.8,IBU,720,30,7,160,0.05,0.15,25,0,0,Lake water,Single,27.54432796,16.37114691
Pristine SCW Biochar,800,120,86.9,0.8,1.9,2.2,0.047180667,7.9,0.11,0.027,0.032,62,0.032,7.8,IBU,960,30,7,160,0.05,0.15,25,0,0,Lake water,Single,27.42289666,17.18068893
Pristine SCW Biochar,800,120,86.9,0.8,1.9,2.2,0.047180667,7.9,0.11,0.027,0.032,62,0.032,7.8,IBU,1440,30,7,160,0.05,0.15,25,0,0,Lake water,Single,27.42289666,17.18068893
Pristine SCW Biochar,800,120,86.9,0.8,1.9,2.2,0.047180667,7.9,0.11,0.027,0.032,62,0.032,7.8,IBU,0,30,7,160,0.05,0.15,25,0,0,Lake water,Single,30,0
Pristine SCW Biochar,800,120,86.9,0.8,1.9,2.2,0.047180667,7.9,0.11,0.027,0.032,62,0.032,7.8,IBU,30,30,7,160,0.05,0.15,25,0,0,Lake water,Single,27.62560738,15.82928416
Pristine SCW Biochar,800,120,86.9,0.8,1.9,2.2,0.047180667,7.9,0.11,0.027,0.032,62,0.032,7.8,IBU,60,30,7,160,0.05,0.15,25,0,0,Lake water,Single,27.27282588,18.18116081
Pristine SCW Biochar,800,120,86.9,0.8,1.9,2.2,0.047180667,7.9,0.11,0.027,0.032,62,0.032,7.8,IBU,120,30,7,160,0.05,0.15,25,0,0,Lake water,Single,27.28005127,18.13299154
