Repository: ZeeshanHJ/Adsorption-capacity-prediction-for-ECs

# Paper title and data availability
This repository contains codes for the paper entitled " Machine-learning-based prediction and optimization of emerging contaminants' adsorption capacity on biochar materials" authored by Zeeshan Haider Jaffari, Heewon Jeong, Jaegwan Shin, Jinwoo Kwak, Changgil Son, Yong-Gu Lee, Sangwon Kim, Kangmin Chon, Kyung Hwa Cho, also known as the WEIL group at UNIST, Korea. File name "Raw_data" contains the data set of 3,757 data points used in this study to build this model. Besides, The published article can be found on

File: Raw_data.csv (part 11 of 16)
Adsorbent,Pyrolysis temperature ,Pyrolysis time,C,H,O,N,(O+N)/C,Ash,H/C,O/C,N/C,Surface area,Pore volume,Average pore size,Pollutant,Adsorption time,Initial concentration,Solution pH,RPM,Volume,Adsorbent dosage,Adsorption temperature,Ion concentration,Humic acid,Wastewater type,Adsorption type,Final concentration,Capacity
Pristine SCW Biochar,800,120,86.9,0.8,1.9,2.2,0.047180667,7.9,0.11,0.027,0.032,62,0.032,7.8,IBU,240,30,7,160,0.05,0.15,25,0,0,Lake water,Single,27.55022573,16.33182844
Pristine SCW Biochar,800,120,86.9,0.8,1.9,2.2,0.047180667,7.9,0.11,0.027,0.032,62,0.032,7.8,IBU,480,30,7,160,0.05,0.15,25,0,0,Lake water,Single,28.54414623,9.705691803
Pristine SCW Biochar,800,120,86.9,0.8,1.9,2.2,0.047180667,7.9,0.11,0.027,0.032,62,0.032,7.8,IBU,720,30,7,160,0.05,0.15,25,0,0,Lake water,Single,27.3980717,17.34618867
Pristine SCW Biochar,800,120,86.9,0.8,1.9,2.2,0.047180667,7.9,0.11,0.027,0.032,62,0.032,7.8,IBU,960,30,7,160,0.05,0.15,25,0,0,Lake water,Single,27.5049164,16.63389065
Pristine SCW Biochar,800,120,86.9,0.8,1.9,2.2,0.047180667,7.9,0.11,0.027,0.032,62,0.032,7.8,IBU,1440,30,7,160,0.05,0.15,25,0,0,Lake water,Single,27.5049164,16.63389065
Pristine SCW Biochar,800,120,86.9,0.8,1.9,2.2,0.047180667,7.9,0.11,0.027,0.032,62,0.032,7.8,NXP,0,30,7,160,0.05,0.15,25,0,0,Secondary effluent,Single,30,0
Pristine SCW Biochar,800,120,86.9,0.8,1.9,2.2,0.047180667,7.9,0.11,0.027,0.032,62,0.032,7.8,NXP,30,30,7,160,0.05,0.15,25,0,0,Secondary effluent,Single,27.84106711,14.39288595
Pristine SCW Biochar,800,120,86.9,0.8,1.9,2.2,0.047180667,7.9,0.11,0.027,0.032,62,0.032,7.8,NXP,60,30,7,160,0.05,0.15,25,0,0,Secondary effluent,Single,27.65674031,15.62173129
Pristine SCW Biochar,800,120,86.9,0.8,1.9,2.2,0.047180667,7.9,0.11,0.027,0.032,62,0.032,7.8,NXP,120,30,7,160,0.05,0.15,25,0,0,Secondary effluent,Single,27.4727727,16.84818199
Pristine SCW Biochar,800,120,86.9,0.8,1.9,2.2,0.047180667,7.9,0.11,0.027,0.032,62,0.032,7.8,NXP,240,30,7,160,0.05,0.15,25,0,0,Secondary effluent,Single,27.44871164,17.00858908
Pristine SCW Biochar,800,120,86.9,0.8,1.9,2.2,0.047180667,7.9,0.11,0.027,0.032,62,0.032,7.8,NXP,480,30,7,160,0.05,0.15,25,0,0,Secondary effluent,Single,27.38145158,17.45698947
Pristine SCW Biochar,800,120,86.9,0.8,1.9,2.2,0.047180667,7.9,0.11,0.027,0.032,62,0.032,7.8,NXP,720,30,7,160,0.05,0.15,25,0,0,Secondary effluent,Single,27.36755856,17.54960963
Pristine SCW Biochar,800,120,86.9,0.8,1.9,2.2,0.047180667,7.9,0.11,0.027,0.032,62,0.032,7.8,NXP,960,30,7,160,0.05,0.15,25,0,0,Secondary effluent,Single,27.34261447,17.71590352
Pristine SCW Biochar,800,120,86.9,0.8,1.9,2.2,0.047180667,7.9,0.11,0.027,0.032,62,0.032,7.8,NXP,1440,30,7,160,0.05,0.15,25,0,0,Secondary effluent,Single,27.58646221,16.09025196
Pristine SCW Biochar,800,120,86.9,0.8,1.9,2.2,0.047180667,7.9,0.11,0.027,0.032,62,0.032,7.8,NXP,0,30,7,160,0.05,0.15,25,0,0,Secondary effluent,Single,30,0
Pristine SCW Biochar,800,120,86.9,0.8,1.9,2.2,0.047180667,7.9,0.11,0.027,0.032,62,0.032,7.8,NXP,30,30,7,160,0.05,0.15,25,0,0,Secondary effluent,Single,27.81530818,14.56461211
Pristine SCW Biochar,800,120,86.9,0.8,1.9,2.2,0.047180667,7.9,0.11,0.027,0.032,62,0.032,7.8,NXP,60,30,7,160,0.05,0.15,25,0,0,Secondary effluent,Single,27.66588148,15.56079012
Pristine SCW Biochar,800,120,86.9,0.8,1.9,2.2,0.047180667,7.9,0.11,0.027,0.032,62,0.032,7.8,NXP,120,30,7,160,0.05,0.15,25,0,0,Secondary effluent,Single,27.46775395,16.88164032
Pristine SCW Biochar,800,120,86.9,0.8,1.9,2.2,0.047180667,7.9,0.11,0.027,0.032,62,0.032,7.8,NXP,240,30,7,160,0.05,0.15,25,0,0,Secondary effluent,Single,27.43727893,17.08480711
Pristine SCW Biochar,800,120,86.9,0.8,1.9,2.2,0.047180667,7.9,0.11,0.027,0.032,62,0.032,7.8,NXP,480,30,7,160,0.05,0.15,25,0,0,Secondary effluent,Single,27.36399072,17.57339519
Pristine SCW Biochar,800,120,86.9,0.8,1.9,2.2,0.047180667,7.9,0.11,0.027,0.032,62,0.032,7.8,NXP,720,30,7,160,0.05,0.15,25,0,0,Secondary effluent,Single,27.3624841,17.58343935
Pristine SCW Biochar,800,120,86.9,0.8,1.9,2.2,0.047180667,7.9,0.11,0.027,0.032,62,0.032,7.8,NXP,960,30,7,160,0.05,0.15,25,0,0,Secondary effluent,Single,27.35666381,17.62224125
Pristine SCW Biochar,800,120,86.9,0.8,1.9,2.2,0.047180667,7.9,0.11,0.027,0.032,62,0.032,7.8,NXP,1440,30,7,160,0.05,0.15,25,0,0,Secondary effluent,Single,27.44347343,17.04351047
Pristine SCW Biochar,800,120,86.9,0.8,1.9,2.2,0.047180667,7.9,0.11,0.027,0.032,62,0.032,7.8,NXP,0,30,7,160,0.05,0.15,25,0,0,Secondary effluent,Single,30,0
Pristine SCW Biochar,800,120,86.9,0.8,1.9,2.2,0.047180667,7.9,0.11,0.027,0.032,62,0.032,7.8,NXP,30,30,7,160,0.05,0.15,25,0,0,Secondary effluent,Single,27.83303012,14.44646584
Pristine SCW Biochar,800,120,86.9,0.8,1.9,2.2,0.047180667,7.9,0.11,0.027,0.032,62,0.032,7.8,NXP,60,30,7,160,0.05,0.15,25,0,0,Secondary effluent,Single,27.63285884,15.78094106
Pristine SCW Biochar,800,120,86.9,0.8,1.9,2.2,0.047180667,7.9,0.11,0.027,0.032,62,0.032,7.8,NXP,120,30,7,160,0.05,0.15,25,0,0,Secondary effluent,Single,27.42452585,17.16982764
Pristine SCW Biochar,800,120,86.9,0.8,1.9,2.2,0.047180667,7.9,0.11,0.027,0.032,62,0.032,7.8,NXP,240,30,7,160,0.05,0.15,25,0,0,Secondary effluent,Single,27.45232853,16.98447647
Pristine SCW Biochar,800,120,86.9,0.8,1.9,2.2,0.047180667,7.9,0.11,0.027,0.032,62,0.032,7.8,NXP,480,30,7,160,0.05,0.15,25,0,0,Secondary effluent,Single,27.38062011,17.4625326
Pristine SCW Biochar,800,120,86.9,0.8,1.9,2.2,0.047180667,7.9,0.11,0.027,0.032,62,0.032,7.8,NXP,720,30,7,160,0.05,0.15,25,0,0,Secondary effluent,Single,27.37129601,17.52469326
Pristine SCW Biochar,800,120,86.9,0.8,1.9,2.2,0.047180667,7.9,0.11,0.027,0.032,62,0.032,7.8,NXP,960,30,7,160,0.05,0.15,25,0,0,Secondary effluent,Single,27.20500212,18.6333192
Pristine SCW Biochar,800,120,86.9,0.8,1.9,2.2,0.047180667,7.9,0.11,0.027,0.032,62,0.032,7.8,NXP,1440,30,7,160,0.05,0.15,25,0,0,Secondary effluent,Single,27.55497004,16.30019973
Pristine SCW Biochar,800,120,86.9,0.8,1.9,2.2,0.047180667,7.9,0.11,0.027,0.032,62,0.032,7.8,DCF,0,30,7,160,0.05,0.15,25,0,0,Secondary effluent,Single,30,0
Pristine SCW Biochar,800,120,86.9,0.8,1.9,2.2,0.047180667,7.9,0.11,0.027,0.032,62,0.032,7.8,DCF,30,30,7,160,0.05,0.15,25,0,0,Secondary effluent,Single,27.52031552,16.53122985
Pristine SCW Biochar,800,120,86.9,0.8,1.9,2.2,0.047180667,7.9,0.11,0.027,0.032,62,0.032,7.8,DCF,60,30,7,160,0.05,0.15,25,0,0,Secondary effluent,Single,27.21001257,18.59991618
Pristine SCW Biochar,800,120,86.9,0.8,1.9,2.2,0.047180667,7.9,0.11,0.027,0.032,62,0.032,7.8,DCF,120,30,7,160,0.05,0.15,25,0,0,Secondary effluent,Single,27.11164713,19.2556858
Pristine SCW Biochar,800,120,86.9,0.8,1.9,2.2,0.047180667,7.9,0.11,0.027,0.032,62,0.032,7.8,DCF,240,30,7,160,0.05,0.15,25,0,0,Secondary effluent,Single,27.05494342,19.63371054
Pristine SCW Biochar,800,120,86.9,0.8,1.9,2.2,0.047180667,7.9,0.11,0.027,0.032,62,0.032,7.8,DCF,480,30,7,160,0.05,0.15,25,0,0,Secondary effluent,Single,27.12535113,19.16432581
Pristine SCW Biochar,800,120,86.9,0.8,1.9,2.2,0.047180667,7.9,0.11,0.027,0.032,62,0.032,7.8,DCF,720,30,7,160,0.05,0.15,25,0,0,Secondary effluent,Single,26.97584025,20.16106497
Pristine SCW Biochar,800,120,86.9,0.8,1.9,2.2,0.047180667,7.9,0.11,0.027,0.032,62,0.032,7.8,DCF,960,30,7,160,0.05,0.15,25,0,0,Secondary effluent,Single,26.95892522,20.27383188
Pristine SCW Biochar,800,120,86.9,0.8,1.9,2.2,0.047180667,7.9,0.11,0.027,0.032,62,0.032,7.8,DCF,1440,30,7,160,0.05,0.15,25,0,0,Secondary effluent,Single,27.12989366,19.13404224
Pristine SCW Biochar,800,120,86.9,0.8,1.9,2.2,0.047180667,7.9,0.11,0.027,0.032,62,0.032,7.8,DCF,0,30,7,160,0.05,0.15,25,0,0,Secondary effluent,Single,30,0
Pristine SCW Biochar,800,120,86.9,0.8,1.9,2.2,0.047180667,7.9,0.11,0.027,0.032,62,0.032,7.8,DCF,30,30,7,160,0.05,0.15,25,0,0,Secondary effluent,Single,27.57669897,16.15534017
Pristine SCW Biochar,800,120,86.9,0.8,1.9,2.2,0.047180667,7.9,0.11,0.027,0.032,62,0.032,7.8,DCF,60,30,7,160,0.05,0.15,25,0,0,Secondary effluent,Single,27.40754862,17.28300922
Pristine SCW Biochar,800,120,86.9,0.8,1.9,2.2,0.047180667,7.9,0.11,0.027,0.032,62,0.032,7.8,DCF,120,30,7,160,0.05,0.15,25,0,0,Secondary effluent,Single,27.20282199,18.64785339
Pristine SCW Biochar,800,120,86.9,0.8,1.9,2.2,0.047180667,7.9,0.11,0.027,0.032,62,0.032,7.8,DCF,240,30,7,160,0.05,0.15,25,0,0,Secondary effluent,Single,27.11562949,19.22913671
Pristine SCW Biochar,800,120,86.9,0.8,1.9,2.2,0.047180667,7.9,0.11,0.027,0.032,62,0.032,7.8,DCF,480,30,7,160,0.05,0.15,25,0,0,Secondary effluent,Single,27.08997164,19.40018907
Pristine SCW Biochar,800,120,86.9,0.8,1.9,2.2,0.047180667,7.9,0.11,0.027,0.032,62,0.032,7.8,DCF,720,30,7,160,0.05,0.15,25,0,0,Secondary effluent,Single,27.02981783,19.8012145
Pristine SCW Biochar,800,120,86.9,0.8,1.9,2.2,0.047180667,7.9,0.11,0.027,0.032,62,0.032,7.8,DCF,960,30,7,160,0.05,0.15,25,0,0,Secondary effluent,Single,26.96215768,20.25228212
Pristine SCW Biochar,800,120,86.9,0.8,1.9,2.2,0.047180667,7.9,0.11,0.027,0.032,62,0.032,7.8,DCF,1440,30,7,160,0.05,0.15,25,0,0,Secondary effluent,Single,27.13100539,19.12663076
Pristine SCW Biochar,800,120,86.9,0.8,1.9,2.2,0.047180667,7.9,0.11,0.027,0.032,62,0.032,7.8,DCF,0,30,7,160,0.05,0.15,25,0,0,Secondary effluent,Single,30,0
Pristine SCW Biochar,800,120,86.9,0.8,1.9,2.2,0.047180667,7.9,0.11,0.027,0.032,62,0.032,7.8,DCF,30,30,7,160,0.05,0.15,25,0,0,Secondary effluent,Single,27.6065822,15.95611864
Pristine SCW Biochar,800,120,86.9,0.8,1.9,2.2,0.047180667,7.9,0.11,0.027,0.032,62,0.032,7.8,DCF,60,30,7,160,0.05,0.15,25,0,0,Secondary effluent,Single,27.30750295,17.94998036
Pristine SCW Biochar,800,120,86.9,0.8,1.9,2.2,0.047180667,7.9,0.11,0.027,0.032,62,0.032,7.8,DCF,120,30,7,160,0.05,0.15,25,0,0,Secondary effluent,Single,27.19696883,18.6868745
Pristine SCW Biochar,800,120,86.9,0.8,1.9,2.2,0.047180667,7.9,0.11,0.027,0.032,62,0.032,7.8,DCF,240,30,7,160,0.05,0.15,25,0,0,Secondary effluent,Single,27.25656388,18.28957414
Pristine SCW Biochar,800,120,86.9,0.8,1.9,2.2,0.047180667,7.9,0.11,0.027,0.032,62,0.032,7.8,DCF,480,30,7,160,0.05,0.15,25,0,0,Secondary effluent,Single,27.20113274,18.65911504
Pristine SCW Biochar,800,120,86.9,0.8,1.9,2.2,0.047180667,7.9,0.11,0.027,0.032,62,0.032,7.8,DCF,720,30,7,160,0.05,0.15,25,0,0,Secondary effluent,Single,27.10198019,19.32013209
Pristine SCW Biochar,800,120,86.9,0.8,1.9,2.2,0.047180667,7.9,0.11,0.027,0.032,62,0.032,7.8,DCF,960,30,7,160,0.05,0.15,25,0,0,Secondary effluent,Single,27.09634184,19.35772106
Pristine SCW Biochar,800,120,86.9,0.8,1.9,2.2,0.047180667,7.9,0.11,0.027,0.032,62,0.032,7.8,DCF,1440,30,7,160,0.05,0.15,25,0,0,Secondary effluent,Single,27.13267297,19.11551353
Pristine SCW Biochar,800,120,86.9,0.8,1.9,2.2,0.047180667,7.9,0.11,0.027,0.032,62,0.032,7.8,IBU,0,30,7,160,0.05,0.15,25,0,0,Secondary effluent,Single,30,0
Pristine SCW Biochar,800,120,86.9,0.8,1.9,2.2,0.047180667,7.9,0.11,0.027,0.032,62,0.032,7.8,IBU,30,30,7,160,0.05,0.15,25,0,0,Secondary effluent,Single,27.46501723,16.89988512
Pristine SCW Biochar,800,120,86.9,0.8,1.9,2.2,0.047180667,7.9,0.11,0.027,0.032,62,0.032,7.8,IBU,60,30,7,160,0.05,0.15,25,0,0,Secondary effluent,Single,27.15178977,18.9880682
Pristine SCW Biochar,800,120,86.9,0.8,1.9,2.2,0.047180667,7.9,0.11,0.027,0.032,62,0.032,7.8,IBU,120,30,7,160,0.05,0.15,25,0,0,Secondary effluent,Single,27.22143417,18.52377223
Pristine SCW Biochar,800,120,86.9,0.8,1.9,2.2,0.047180667,7.9,0.11,0.027,0.032,62,0.032,7.8,IBU,240,30,7,160,0.05,0.15,25,0,0,Secondary effluent,Single,26.95994752,20.26701653
Pristine SCW Biochar,800,120,86.9,0.8,1.9,2.2,0.047180667,7.9,0.11,0.027,0.032,62,0.032,7.8,IBU,480,30,7,160,0.05,0.15,25,0,0,Secondary effluent,Single,26.87825644,20.81162372
Pristine SCW Biochar,800,120,86.9,0.8,1.9,2.2,0.047180667,7.9,0.11,0.027,0.032,62,0.032,7.8,IBU,720,30,7,160,0.05,0.15,25,0,0,Secondary effluent,Single,26.87032388,20.86450745
Pristine SCW Biochar,800,120,86.9,0.8,1.9,2.2,0.047180667,7.9,0.11,0.027,0.032,62,0.032,7.8,IBU,960,30,7,160,0.05,0.15,25,0,0,Secondary effluent,Single,26.86621172,20.89192188
Pristine SCW Biochar,800,120,86.9,0.8,1.9,2.2,0.047180667,7.9,0.11,0.027,0.032,62,0.032,7.8,IBU,1440,30,7,160,0.05,0.15,25,0,0,Secondary effluent,Single,26.85036788,20.99754748
Pristine SCW Biochar,800,120,86.9,0.8,1.9,2.2,0.047180667,7.9,0.11,0.027,0.032,62,0.032,7.8,IBU,0,30,7,160,0.05,0.15,25,0,0,Secondary effluent,Single,30,0
Pristine SCW Biochar,800,120,86.9,0.8,1.9,2.2,0.047180667,7.9,0.11,0.027,0.032,62,0.032,7.8,IBU,30,30,7,160,0.05,0.15,25,0,0,Secondary effluent,Single,27.50988094,16.60079371
Pristine SCW Biochar,800,120,86.9,0.8,1.9,2.2,0.047180667,7.9,0.11,0.027,0.032,62,0.032,7.8,IBU,60,30,7,160,0.05,0.15,25,0,0,Secondary effluent,Single,27.29172476,18.05516827
Pristine SCW Biochar,800,120,86.9,0.8,1.9,2.2,0.047180667,7.9,0.11,0.027,0.032,62,0.032,7.8,IBU,120,30,7,160,0.05,0.15,25,0,0,Secondary effluent,Single,27.10951085,19.26992768
Pristine SCW Biochar,800,120,86.9,0.8,1.9,2.2,0.047180667,7.9,0.11,0.027,0.032,62,0.032,7.8,IBU,240,30,7,160,0.05,0.15,25,0,0,Secondary effluent,Single,27.03227266,19.78484896
Pristine SCW Biochar,800,120,86.9,0.8,1.9,2.2,0.047180667,7.9,0.11,0.027,0.032,62,0.032,7.8,IBU,480,30,7,160,0.05,0.15,25,0,0,Secondary effluent,Single,27.03243323,19.78377849
Pristine SCW Biochar,800,120,86.9,0.8,1.9,2.2,0.047180667,7.9,0.11,0.027,0.032,62,0.032,7.8,IBU,720,30,7,160,0.05,0.15,25,0,0,Secondary effluent,Single,26.89824743,20.67835043
Pristine SCW Biochar,800,120,86.9,0.8,1.9,2.2,0.047180667,7.9,0.11,0.027,0.032,62,0.032,7.8,IBU,960,30,7,160,0.05,0.15,25,0,0,Secondary effluent,Single,26.90020561,20.66529595
Pristine SCW Biochar,800,120,86.9,0.8,1.9,2.2,0.047180667,7.9,0.11,0.027,0.032,62,0.032,7.8,IBU,1440,30,7,160,0.05,0.15,25,0,0,Secondary effluent,Single,26.850558,20.99628003
Pristine SCW Biochar,800,120,86.9,0.8,1.9,2.2,0.047180667,7.9,0.11,0.027,0.032,62,0.032,7.8,IBU,0,30,7,160,0.05,0.15,25,0,0,Secondary effluent,Single,30,0
Pristine SCW Biochar,800,120,86.9,0.8,1.9,2.2,0.047180667,7.9,0.11,0.027,0.032,62,0.032,7.8,IBU,30,30,7,160,0.05,0.15,25,0,0,Secondary effluent,Single,27.43564463,17.09570246
Pristine SCW Biochar,800,120,86.9,0.8,1.9,2.2,0.047180667,7.9,0.11,0.027,0.032,62,0.032,7.8,IBU,60,30,7,160,0.05,0.15,25,0,0,Secondary effluent,Single,27.27355095,18.17632699
Pristine SCW Biochar,800,120,86.9,0.8,1.9,2.2,0.047180667,7.9,0.11,0.027,0.032,62,0.032,7.8,IBU,120,30,7,160,0.05,0.15,25,0,0,Secondary effluent,Single,27.05818125,19.61212501
Pristine SCW Biochar,800,120,86.9,0.8,1.9,2.2,0.047180667,7.9,0.11,0.027,0.032,62,0.032,7.8,IBU,240,30,7,160,0.05,0.15,25,0,0,Secondary effluent,Single,27.19271168,18.71525548
Pristine SCW Biochar,800,120,86.9,0.8,1.9,2.2,0.047180667,7.9,0.11,0.027,0.032,62,0.032,7.8,IBU,480,30,7,160,0.05,0.15,25,0,0,Secondary effluent,Single,27.13325174,19.11165505
Pristine SCW Biochar,800,120,86.9,0.8,1.9,2.2,0.047180667,7.9,0.11,0.027,0.032,62,0.032,7.8,IBU,720,30,7,160,0.05,0.15,25,0,0,Secondary effluent,Single,27.0026964,19.98202397
Pristine SCW Biochar,800,120,86.9,0.8,1.9,2.2,0.047180667,7.9,0.11,0.027,0.032,62,0.032,7.8,IBU,960,30,7,160,0.05,0.15,25,0,0,Secondary effluent,Single,26.99440746,20.03728362
Pristine SCW Biochar,800,120,86.9,0.8,1.9,2.2,0.047180667,7.9,0.11,0.027,0.032,62,0.032,7.8,IBU,1440,30,7,160,0.05,0.15,25,0,0,Secondary effluent,Single,26.85017776,20.99881493
Pristine SCW Biochar,800,120,86.9,0.8,1.9,2.2,0.047180667,7.9,0.11,0.027,0.032,62,0.032,7.8,NXP,1440,10,7,160,0.05,0.15,25,0,0,Secondary effluent,Single,8.722965869,8.513560872
Pristine SCW Biochar,800,120,86.9,0.8,1.9,2.2,0.047180667,7.9,0.11,0.027,0.032,62,0.032,7.8,NXP,1440,20,7,160,0.05,0.15,25,0,0,Secondary effluent,Single,18.36207999,10.91946674
Pristine SCW Biochar,800,120,86.9,0.8,1.9,2.2,0.047180667,7.9,0.11,0.027,0.032,62,0.032,7.8,NXP,1440,30,7,160,0.05,0.15,25,0,0,Secondary effluent,Single,27.58646221,16.09025196
Pristine SCW Biochar,800,120,86.9,0.8,1.9,2.2,0.047180667,7.9,0.11,0.027,0.032,62,0.032,7.8,NXP,1440,40,7,160,0.05,0.15,25,0,0,Secondary effluent,Single,36.41795694,23.88028709
Pristine SCW Biochar,800,120,86.9,0.8,1.9,2.2,0.047180667,7.9,0.11,0.027,0.032,62,0.032,7.8,NXP,1440,50,7,160,0.05,0.15,25,0,0,Secondary effluent,Single,45.07456386,32.83624096
Pristine SCW Biochar,800,120,86.9,0.8,1.9,2.2,0.047180667,7.9,0.11,0.027,0.032,62,0.032,7.8,NXP,1440,10,7,160,0.05,0.15,25,0,0,Secondary effluent,Single,8.720700738,8.528661749
Pristine SCW Biochar,800,120,86.9,0.8,1.9,2.2,0.047180667,7.9,0.11,0.027,0.032,62,0.032,7.8,NXP,1440,20,7,160,0.05,0.15,25,0,0,Secondary effluent,Single,18.47235941,10.18427058
Pristine SCW Biochar,800,120,86.9,0.8,1.9,2.2,0.047180667,7.9,0.11,0.027,0.032,62,0.032,7.8,NXP,1440,30,7,160,0.05,0.15,25,0,0,Secondary effluent,Single,27.44347343,17.04351047
Pristine SCW Biochar,800,120,86.9,0.8,1.9,2.2,0.047180667,7.9,0.11,0.027,0.032,62,0.032,7.8,NXP,1440,40,7,160,0.05,0.15,25,0,0,Secondary effluent,Single,36.45046628,23.66355817
Pristine SCW Biochar,800,120,86.9,0.8,1.9,2.2,0.047180667,7.9,0.11,0.027,0.032,62,0.032,7.8,NXP,1440,50,7,160,0.05,0.15,25,0,0,Secondary effluent,Single,45.46958313,30.20277913
Pristine SCW Biochar,800,120,86.9,0.8,1.9,2.2,0.047180667,7.9,0.11,0.027,0.032,62,0.032,7.8,NXP,1440,10,7,160,0.05,0.15,25,0,0,Secondary effluent,Single,8.731084442,8.459437051
Pristine SCW Biochar,800,120,86.9,0.8,1.9,2.2,0.047180667,7.9,0.11,0.027,0.032,62,0.032,7.8,NXP,1440,20,7,160,0.05,0.15,25,0,0,Secondary effluent,Single,18.50278996,9.981400279
Pristine SCW Biochar,800,120,86.9,0.8,1.9,2.2,0.047180667,7.9,0.11,0.027,0.032,62,0.032,7.8,NXP,1440,30,7,160,0.05,0.15,25,0,0,Secondary effluent,Single,27.55497004,16.30019973
Pristine SCW Biochar,800,120,86.9,0.8,1.9,2.2,0.047180667,7.9,0.11,0.027,0.032,62,0.032,7.8,NXP,1440,40,7,160,0.05,0.15,25,0,0,Secondary effluent,Single,36.7655606,21.56292934
Pristine SCW Biochar,800,120,86.9,0.8,1.9,2.2,0.047180667,7.9,0.11,0.027,0.032,62,0.032,7.8,NXP,1440,50,7,160,0.05,0.15,25,0,0,Secondary effluent,Single,45.03450693,33.10328715
Pristine SCW Biochar,800,120,86.9,0.8,1.9,2.2,0.047180667,7.9,0.11,0.027,0.032,62,0.032,7.8,DCF,1440,10,7,160,0.05,0.15,25,0,0,Secondary effluent,Single,8.960315396,6.931230695
Pristine SCW Biochar,800,120,86.9,0.8,1.9,2.2,0.047180667,7.9,0.11,0.027,0.032,62,0.032,7.8,DCF,1440,20,7,160,0.05,0.15,25,0,0,Secondary effluent,Single,18.14836104,12.34425971
Pristine SCW Biochar,800,120,86.9,0.8,1.9,2.2,0.047180667,7.9,0.11,0.027,0.032,62,0.032,7.8,DCF,1440,30,7,160,0.05,0.15,25,0,0,Secondary effluent,Single,27.19057982,18.72946787
Pristine SCW Biochar,800,120,86.9,0.8,1.9,2.2,0.047180667,7.9,0.11,0.027,0.032,62,0.032,7.8,DCF,1440,40,7,160,0.05,0.15,25,0,0,Secondary effluent,Single,36.78496618,21.43355883
Pristine SCW Biochar,800,120,86.9,0.8,1.9,2.2,0.047180667,7.9,0.11,0.027,0.032,62,0.032,7.8,DCF,1440,50,7,160,0.05,0.15,25,0,0,Secondary effluent,Single,45.11652131,32.55652461
Pristine SCW Biochar,800,120,86.9,0.8,1.9,2.2,0.047180667,7.9,0.11,0.027,0.032,62,0.032,7.8,DCF,1440,10,7,160,0.05,0.15,25,0,0,Secondary effluent,Single,8.96642987,6.890467535
Pristine SCW Biochar,800,120,86.9,0.8,1.9,2.2,0.047180667,7.9,0.11,0.027,0.032,62,0.032,7.8,DCF,1440,20,7,160,0.05,0.15,25,0,0,Secondary effluent,Single,18.20807611,11.94615928
Pristine SCW Biochar,800,120,86.9,0.8,1.9,2.2,0.047180667,7.9,0.11,0.027,0.032,62,0.032,7.8,DCF,1440,30,7,160,0.05,0.15,25,0,0,Secondary effluent,Single,27.13100539,19.12663076
Pristine SCW Biochar,800,120,86.9,0.8,1.9,2.2,0.047180667,7.9,0.11,0.027,0.032,62,0.032,7.8,DCF,1440,40,7,160,0.05,0.15,25,0,0,Secondary effluent,Single,36.52976748,23.13488345
Pristine SCW Biochar,800,120,86.9,0.8,1.9,2.2,0.047180667,7.9,0.11,0.027,0.032,62,0.032,7.8,DCF,1440,50,7,160,0.05,0.15,25,0,0,Secondary effluent,Single,45.23809818,31.74601216
Pristine SCW Biochar,800,120,86.9,0.8,1.9,2.2,0.047180667,7.9,0.11,0.027,0.032,62,0.032,7.8,DCF,1440,10,7,160,0.05,0.15,25,0,0,Secondary effluent,Single,8.96642987,6.890467535
Pristine SCW Biochar,800,120,86.9,0.8,1.9,2.2,0.047180667,7.9,0.11,0.027,0.032,62,0.032,7.8,DCF,1440,20,7,160,0.05,0.15,25,0,0,Secondary effluent,Single,18.28938805,11.40407965
Pristine SCW Biochar,800,120,86.9,0.8,1.9,2.2,0.047180667,7.9,0.11,0.027,0.032,62,0.032,7.8,DCF,1440,30,7,160,0.05,0.15,25,0,0,Secondary effluent,Single,27.30633348,17.95777678
Pristine SCW Biochar,800,120,86.9,0.8,1.9,2.2,0.047180667,7.9,0.11,0.027,0.032,62,0.032,7.8,DCF,1440,40,7,160,0.05,0.15,25,0,0,Secondary effluent,Single,36.77349487,21.51003422
Pristine SCW Biochar,800,120,86.9,0.8,1.9,2.2,0.047180667,7.9,0.11,0.027,0.032,62,0.032,7.8,DCF,1440,50,7,160,0.05,0.15,25,0,0,Secondary effluent,Single,44.89074769,34.06168207
Pristine SCW Biochar,800,120,86.9,0.8,1.9,2.2,0.047180667,7.9,0.11,0.027,0.032,62,0.032,7.8,IBU,1440,10,7,160,0.05,0.15,25,0,0,Secondary effluent,Single,8.363474591,10.91016939
Pristine SCW Biochar,800,120,86.9,0.8,1.9,2.2,0.047180667,7.9,0.11,0.027,0.032,62,0.032,7.8,IBU,1440,20,7,160,0.05,0.15,25,0,0,Secondary effluent,Single,17.88163843,14.12241044
Pristine SCW Biochar,800,120,86.9,0.8,1.9,2.2,0.047180667,7.9,0.11,0.027,0.032,62,0.032,7.8,IBU,1440,30,7,160,0.05,0.15,25,0,0,Secondary effluent,Single,27.01952318,19.86984543
Pristine SCW Biochar,800,120,86.9,0.8,1.9,2.2,0.047180667,7.9,0.11,0.027,0.032,62,0.032,7.8,IBU,1440,40,7,160,0.05,0.15,25,0,0,Secondary effluent,Single,36.51505352,23.23297655
Pristine SCW Biochar,800,120,86.9,0.8,1.9,2.2,0.047180667,7.9,0.11,0.027,0.032,62,0.032,7.8,IBU,1440,50,7,160,0.05,0.15,25,0,0,Secondary effluent,Single,45.01422461,33.23850263
Pristine SCW Biochar,800,120,86.9,0.8,1.9,2.2,0.047180667,7.9,0.11,0.027,0.032,62,0.032,7.8,IBU,1440,10,7,160,0.05,0.15,25,0,0,Secondary effluent,Single,8.363474591,10.91016939
Pristine SCW Biochar,800,120,86.9,0.8,1.9,2.2,0.047180667,7.9,0.11,0.027,0.032,62,0.032,7.8,IBU,1440,20,7,160,0.05,0.15,25,0,0,Secondary effluent,Single,17.9974125,13.35058334
Pristine SCW Biochar,800,120,86.9,0.8,1.9,2.2,0.047180667,7.9,0.11,0.027,0.032,62,0.032,7.8,IBU,1440,30,7,160,0.05,0.15,25,0,0,Secondary effluent,Single,26.850558,20.99628003
Pristine SCW Biochar,800,120,86.9,0.8,1.9,2.2,0.047180667,7.9,0.11,0.027,0.032,62,0.032,7.8,IBU,1440,40,7,160,0.05,0.15,25,0,0,Secondary effluent,Single,36.17257933,25.51613782
Pristine SCW Biochar,800,120,86.9,0.8,1.9,2.2,0.047180667,7.9,0.11,0.027,0.032,62,0.032,7.8,IBU,1440,50,7,160,0.05,0.15,25,0,0,Secondary effluent,Single,45.0749577,32.83361534
Pristine SCW Biochar,800,120,86.9,0.8,1.9,2.2,0.047180667,7.9,0.11,0.027,0.032,62,0.032,7.8,IBU,1440,10,7,160,0.05,0.15,25,0,0,Secondary effluent,Single,8.355869883,10.96086744
Pristine SCW Biochar,800,120,86.9,0.8,1.9,2.2,0.047180667,7.9,0.11,0.027,0.032,62,0.032,7.8,IBU,1440,20,7,160,0.05,0.15,25,0,0,Secondary effluent,Single,18.0298922,13.13405198
Pristine SCW Biochar,800,120,86.9,0.8,1.9,2.2,0.047180667,7.9,0.11,0.027,0.032,62,0.032,7.8,IBU,1440,30,7,160,0.05,0.15,25,0,0,Secondary effluent,Single,27.15193825,18.98707833
Pristine SCW Biochar,800,120,86.9,0.8,1.9,2.2,0.047180667,7.9,0.11,0.027,0.032,62,0.032,7.8,IBU,1440,40,7,160,0.05,0.15,25,0,0,Secondary effluent,Single,36.67472195,22.16852031
Pristine SCW Biochar,800,120,86.9,0.8,1.9,2.2,0.047180667,7.9,0.11,0.027,0.032,62,0.032,7.8,IBU,1440,50,7,160,0.05,0.15,25,0,0,Secondary effluent,Single,44.79281926,34.7145383
Pristine SCW Biochar,800,120,86.9,0.8,1.9,2.2,0.047180667,7.9,0.11,0.027,0.032,62,0.032,7.8,NPX,1440,30,5,160,0.05,0.15,25,0,0,Lake water,Single,27.20382754,18.64114976
Pristine SCW Biochar,800,120,86.9,0.8,1.9,2.2,0.047180667,7.9,0.11,0.027,0.032,62,0.032,7.8,NPX,1440,30,7,160,0.05,0.15,25,0,0,Lake water,Single,27.75935173,14.93765516
Pristine SCW Biochar,800,120,86.9,0.8,1.9,2.2,0.047180667,7.9,0.11,0.027,0.032,62,0.032,7.8,NPX,1440,30,9,160,0.05,0.15,25,0,0,Lake water,Single,28.02075588,13.19496083
Pristine SCW Biochar,800,120,86.9,0.8,1.9,2.2,0.047180667,7.9,0.11,0.027,0.032,62,0.032,7.8,NPX,1440,30,11,160,0.05,0.15,25,0,0,Lake water,Single,27.85409088,14.30606078
Pristine SCW Biochar,800,120,86.9,0.8,1.9,2.2,0.047180667,7.9,0.11,0.027,0.032,62,0.032,7.8,NPX,1440,30,5,160,0.05,0.15,25,0,0,Lake water,Single,27.59310296,16.04598026
Pristine SCW Biochar,800,120,86.9,0.8,1.9,2.2,0.047180667,7.9,0.11,0.027,0.032,62,0.032,7.8,NPX,1440,30,7,160,0.05,0.15,25,0,0,Lake water,Single,27.73474091,15.10172723
Pristine SCW Biochar,800,120,86.9,0.8,1.9,2.2,0.047180667,7.9,0.11,0.027,0.032,62,0.032,7.8,NPX,1440,30,9,160,0.05,0.15,25,0,0,Lake water,Single,28.01537325,13.23084502
Pristine SCW Biochar,800,120,86.9,0.8,1.9,2.2,0.047180667,7.9,0.11,0.027,0.032,62,0.032,7.8,NPX,1440,30,11,160,0.05,0.15,25,0,0,Lake water,Single,27.94578296,13.69478026
Pristine SCW Biochar,800,120,86.9,0.8,1.9,2.2,0.047180667,7.9,0.11,0.027,0.032,62,0.032,7.8,NPX,1440,30,5,160,0.05,0.15,25,0,0,Lake water,Single,27.58158963,16.12273579
Pristine SCW Biochar,800,120,86.9,0.8,1.9,2.2,0.047180667,7.9,0.11,0.027,0.032,62,0.032,7.8,NPX,1440,30,7,160,0.05,0.15,25,0,0,Lake water,Single,27.72404955,15.173003
Pristine SCW Biochar,800,120,86.9,0.8,1.9,2.2,0.047180667,7.9,0.11,0.027,0.032,62,0.032,7.8,NPX,1440,30,9,160,0.05,0.15,25,0,0,Lake water,Single,28.03139244,13.12405038
Pristine SCW Biochar,800,120,86.9,0.8,1.9,2.2,0.047180667,7.9,0.11,0.027,0.032,62,0.032,7.8,NPX,1440,30,11,160,0.05,0.15,25,0,0,Lake water,Single,27.98394727,13.44035157
Pristine SCW Biochar,800,120,86.9,0.8,1.9,2.2,0.047180667,7.9,0.11,0.027,0.032,62,0.032,7.8,DCF,1440,30,5,160,0.05,0.15,25,0,0,Lake water,Single,26.99809724,20.01268507
Pristine SCW Biochar,800,120,86.9,0.8,1.9,2.2,0.047180667,7.9,0.11,0.027,0.032,62,0.032,7.8,DCF,1440,30,7,160,0.05,0.15,25,0,0,Lake water,Single,27.83970452,14.40196986
Pristine SCW Biochar,800,120,86.9,0.8,1.9,2.2,0.047180667,7.9,0.11,0.027,0.032,62,0.032,7.8,DCF,1440,30,9,160,0.05,0.15,25,0,0,Lake water,Single,27.92819368,13.81204213
Pristine SCW Biochar,800,120,86.9,0.8,1.9,2.2,0.047180667,7.9,0.11,0.027,0.032,62,0.032,7.8,DCF,1440,30,11,160,0.05,0.15,25,0,0,Lake water,Single,27.89466124,14.03559174
Pristine SCW Biochar,800,120,86.9,0.8,1.9,2.2,0.047180667,7.9,0.11,0.027,0.032,62,0.032,7.8,DCF,1440,30,5,160,0.05,0.15,25,0,0,Lake water,Single,27.32529323,17.83137844
Pristine SCW Biochar,800,120,86.9,0.8,1.9,2.2,0.047180667,7.9,0.11,0.027,0.032,62,0.032,7.8,DCF,1440,30,7,160,0.05,0.15,25,0,0,Lake water,Single,27.74119246,15.05871696
Pristine SCW Biochar,800,120,86.9,0.8,1.9,2.2,0.047180667,7.9,0.11,0.027,0.032,62,0.032,7.8,DCF,1440,30,9,160,0.05,0.15,25,0,0,Lake water,Single,27.80533616,14.63109228
Pristine SCW Biochar,800,120,86.9,0.8,1.9,2.2,0.047180667,7.9,0.11,0.027,0.032,62,0.032,7.8,DCF,1440,30,11,160,0.05,0.15,25,0,0,Lake water,Single,27.88820535,14.07863103
Pristine SCW Biochar,800,120,86.9,0.8,1.9,2.2,0.047180667,7.9,0.11,0.027,0.032,62,0.032,7.8,DCF,1440,30,5,160,0.05,0.15,25,0,0,Lake water,Single,27.37078146,17.52812362
Pristine SCW Biochar,800,120,86.9,0.8,1.9,2.2,0.047180667,7.9,0.11,0.027,0.032,62,0.032,7.8,DCF,1440,30,7,160,0.05,0.15,25,0,0,Lake water,Single,27.75050827,14.99661152
Pristine SCW Biochar,800,120,86.9,0.8,1.9,2.2,0.047180667,7.9,0.11,0.027,0.032,62,0.032,7.8,DCF,1440,30,9,160,0.05,0.15,25,0,0,Lake water,Single,27.66075301,15.59497995
Pristine SCW Biochar,800,120,86.9,0.8,1.9,2.2,0.047180667,7.9,0.11,0.027,0.032,62,0.032,7.8,DCF,1440,30,11,160,0.05,0.15,25,0,0,Lake water,Single,27.88799069,14.08006203
Pristine SCW Biochar,800,120,86.9,0.8,1.9,2.2,0.047180667,7.9,0.11,0.027,0.032,62,0.032,7.8,IBU,1440,30,5,160,0.05,0.15,25,0,0,Lake water,Single,26.95448064,20.3034624
Pristine SCW Biochar,800,120,86.9,0.8,1.9,2.2,0.047180667,7.9,0.11,0.027,0.032,62,0.032,7.8,IBU,1440,30,7,160,0.05,0.15,25,0,0,Lake water,Single,27.65170995,15.65526702
Pristine SCW Biochar,800,120,86.9,0.8,1.9,2.2,0.047180667,7.9,0.11,0.027,0.032,62,0.032,7.8,IBU,1440,30,9,160,0.05,0.15,25,0,0,Lake water,Single,27.81357137,14.57619084
Pristine SCW Biochar,800,120,86.9,0.8,1.9,2.2,0.047180667,7.9,0.11,0.027,0.032,62,0.032,7.8,IBU,1440,30,11,160,0.05,0.15,25,0,0,Lake water,Single,28.04352426,13.04317162
Pristine SCW Biochar,800,120,86.9,0.8,1.9,2.2,0.047180667,7.9,0.11,0.027,0.032,62,0.032,7.8,IBU,1440,30,5,160,0.05,0.15,25,0,0,Lake water,Single,26.94867262,20.34218255
Pristine SCW Biochar,800,120,86.9,0.8,1.9,2.2,0.047180667,7.9,0.11,0.027,0.032,62,0.032,7.8,IBU,1440,30,7,160,0.05,0.15,25,0,0,Lake water,Single,27.72357987,15.17613417
Pristine SCW Biochar,800,120,86.9,0.8,1.9,2.2,0.047180667,7.9,0.11,0.027,0.032,62,0.032,7.8,IBU,1440,30,9,160,0.05,0.15,25,0,0,Lake water,Single,27.81421091,14.57192725
Pristine SCW Biochar,800,120,86.9,0.8,1.9,2.2,0.047180667,7.9,0.11,0.027,0.032,62,0.032,7.8,IBU,1440,30,11,160,0.05,0.15,25,0,0,Lake water,Single,27.96585361,13.56097592
Pristine SCW Biochar,800,120,86.9,0.8,1.9,2.2,0.047180667,7.9,0.11,0.027,0.032,62,0.032,7.8,IBU,1440,30,5,160,0.05,0.15,25,0,0,Lake water,Single,26.86361581,20.90922792
Pristine SCW Biochar,800,120,86.9,0.8,1.9,2.2,0.047180667,7.9,0.11,0.027,0.032,62,0.032,7.8,IBU,1440,30,7,160,0.05,0.15,25,0,0,Lake water,Single,27.73476892,15.10154056
Pristine SCW Biochar,800,120,86.9,0.8,1.9,2.2,0.047180667,7.9,0.11,0.027,0.032,62,0.032,7.8,IBU,1440,30,9,160,0.05,0.15,25,0,0,Lake water,Single,27.86721346,14.21857691
Pristine SCW Biochar,800,120,86.9,0.8,1.9,2.2,0.047180667,7.9,0.11,0.027,0.032,62,0.032,7.8,IBU,1440,30,11,160,0.05,0.15,25,0,0,Lake water,Single,28.0529423,12.98038465
Pristine SCW Biochar,800,120,86.9,0.8,1.9,2.2,0.047180667,7.9,0.11,0.027,0.032,62,0.032,7.8,NPX,1440,30,5,160,0.05,0.15,25,0,0,Secondary effluent,Single,26.74451763,21.70321579
Pristine SCW Biochar,800,120,86.9,0.8,1.9,2.2,0.047180667,7.9,0.11,0.027,0.032,62,0.032,7.8,NPX,1440,30,7,160,0.05,0.15,25,0,0,Secondary effluent,Single,27.06433383,19.57110778
Pristine SCW Biochar,800,120,86.9,0.8,1.9,2.2,0.047180667,7.9,0.11,0.027,0.032,62,0.032,7.8,NPX,1440,30,9,160,0.05,0.15,25,0,0,Secondary effluent,Single,27.40642132,17.29052451
Pristine SCW Biochar,800,120,86.9,0.8,1.9,2.2,0.047180667,7.9,0.11,0.027,0.032,62,0.032,7.8,NPX,1440,30,11,160,0.05,0.15,25,0,0,Secondary effluent,Single,27.56765802,16.21561322
Pristine SCW Biochar,800,120,86.9,0.8,1.9,2.2,0.047180667,7.9,0.11,0.027,0.032,62,0.032,7.8,NPX,1440,30,5,160,0.05,0.15,25,0,0,Secondary effluent,Single,26.77563373,21.49577512
Pristine SCW Biochar,800,120,86.9,0.8,1.9,2.2,0.047180667,7.9,0.11,0.027,0.032,62,0.032,7.8,NPX,1440,30,7,160,0.05,0.15,25,0,0,Secondary effluent,Single,27.23289338,18.44737747
Pristine SCW Biochar,800,120,86.9,0.8,1.9,2.2,0.047180667,7.9,0.11,0.027,0.032,62,0.032,7.8,NPX,1440,30,9,160,0.05,0.15,25,0,0,Secondary effluent,Single,27.43236111,17.11759259
Pristine SCW Biochar,800,120,86.9,0.8,1.9,2.2,0.047180667,7.9,0.11,0.027,0.032,62,0.032,7.8,NPX,1440,30,11,160,0.05,0.15,25,0,0,Secondary effluent,Single,27.6552179,15.63188068
Pristine SCW Biochar,800,120,86.9,0.8,1.9,2.2,0.047180667,7.9,0.11,0.027,0.032,62,0.032,7.8,NPX,1440,30,5,160,0.05,0.15,25,0,0,Secondary effluent,Single,27.06670659,19.55528942
Pristine SCW Biochar,800,120,86.9,0.8,1.9,2.2,0.047180667,7.9,0.11,0.027,0.032,62,0.032,7.8,NPX,1440,30,7,160,0.05,0.15,25,0,0,Secondary effluent,Single,27.30922655,17.93848969
Pristine SCW Biochar,800,120,86.9,0.8,1.9,2.2,0.047180667,7.9,0.11,0.027,0.032,62,0.032,7.8,NPX,1440,30,9,160,0.05,0.15,25,0,0,Secondary effluent,Single,27.41046407,17.26357285
Pristine SCW Biochar,800,120,86.9,0.8,1.9,2.2,0.047180667,7.9,0.11,0.027,0.032,62,0.032,7.8,NPX,1440,30,11,160,0.05,0.15,25,0,0,Secondary effluent,Single,27.57963074,16.13579508
Pristine SCW Biochar,800,120,86.9,0.8,1.9,2.2,0.047180667,7.9,0.11,0.027,0.032,62,0.032,7.8,DCF,1440,30,5,160,0.05,0.15,25,0,0,Secondary effluent,Single,26.73702324,21.75317842
Pristine SCW Biochar,800,120,86.9,0.8,1.9,2.2,0.047180667,7.9,0.11,0.027,0.032,62,0.032,7.8,DCF,1440,30,7,160,0.05,0.15,25,0,0,Secondary effluent,Single,27.16531562,18.89789589
Pristine SCW Biochar,800,120,86.9,0.8,1.9,2.2,0.047180667,7.9,0.11,0.027,0.032,62,0.032,7.8,DCF,1440,30,9,160,0.05,0.15,25,0,0,Secondary effluent,Single,27.12560225,19.16265167
Pristine SCW Biochar,800,120,86.9,0.8,1.9,2.2,0.047180667,7.9,0.11,0.027,0.032,62,0.032,7.8,DCF,1440,30,11,160,0.05,0.15,25,0,0,Secondary effluent,Single,27.29931877,18.00454154
Pristine SCW Biochar,800,120,86.9,0.8,1.9,2.2,0.047180667,7.9,0.11,0.027,0.032,62,0.032,7.8,DCF,1440,30,5,160,0.05,0.15,25,0,0,Secondary effluent,Single,26.66715561,22.21896259
Pristine SCW Biochar,800,120,86.9,0.8,1.9,2.2,0.047180667,7.9,0.11,0.027,0.032,62,0.032,7.8,DCF,1440,30,7,160,0.05,0.15,25,0,0,Secondary effluent,Single,27.03797606,19.74682626
Pristine SCW Biochar,800,120,86.9,0.8,1.9,2.2,0.047180667,7.9,0.11,0.027,0.032,62,0.032,7.8,DCF,1440,30,9,160,0.05,0.15,25,0,0,Secondary effluent,Single,27.12578743,19.16141715
Pristine SCW Biochar,800,120,86.9,0.8,1.9,2.2,0.047180667,7.9,0.11,0.027,0.032,62,0.032,7.8,DCF,1440,30,11,160,0.05,0.15,25,0,0,Secondary effluent,Single,27.3221484,17.852344
Pristine SCW Biochar,800,120,86.9,0.8,1.9,2.2,0.047180667,7.9,0.11,0.027,0.032,62,0.032,7.8,DCF,1440,30,5,160,0.05,0.15,25,0,0,Secondary effluent,Single,26.81965916,21.20227226
Pristine SCW Biochar,800,120,86.9,0.8,1.9,2.2,0.047180667,7.9,0.11,0.027,0.032,62,0.032,7.8,DCF,1440,30,7,160,0.05,0.15,25,0,0,Secondary effluent,Single,27.30392128,17.97385812
Pristine SCW Biochar,800,120,86.9,0.8,1.9,2.2,0.047180667,7.9,0.11,0.027,0.032,62,0.032,7.8,DCF,1440,30,9,160,0.05,0.15,25,0,0,Secondary effluent,Single,27.22434697,18.50435355
Pristine SCW Biochar,800,120,86.9,0.8,1.9,2.2,0.047180667,7.9,0.11,0.027,0.032,62,0.032,7.8,DCF,1440,30,11,160,0.05,0.15,25,0,0,Secondary effluent,Single,27.30253245,17.98311701
Pristine SCW Biochar,800,120,86.9,0.8,1.9,2.2,0.047180667,7.9,0.11,0.027,0.032,62,0.032,7.8,IBU,1440,30,5,160,0.05,0.15,25,0,0,Secondary effluent,Single,26.56510687,22.89928752
Pristine SCW Biochar,800,120,86.9,0.8,1.9,2.2,0.047180667,7.9,0.11,0.027,0.032,62,0.032,7.8,IBU,1440,30,7,160,0.05,0.15,25,0,0,Secondary effluent,Single,27.15022463,18.99850244
Pristine SCW Biochar,800,120,86.9,0.8,1.9,2.2,0.047180667,7.9,0.11,0.027,0.032,62,0.032,7.8,IBU,1440,30,9,160,0.05,0.15,25,0,0,Secondary effluent,Single,27.1700741,18.86617267
Pristine SCW Biochar,800,120,86.9,0.8,1.9,2.2,0.047180667,7.9,0.11,0.027,0.032,62,0.032,7.8,IBU,1440,30,11,160,0.05,0.15,25,0,0,Secondary effluent,Single,27.51824494,16.54503374
Pristine SCW Biochar,800,120,86.9,0.8,1.9,2.2,0.047180667,7.9,0.11,0.027,0.032,62,0.032,7.8,IBU,1440,30,5,160,0.05,0.15,25,0,0,Secondary effluent,Single,26.40467161,23.96885596
Pristine SCW Biochar,800,120,86.9,0.8,1.9,2.2,0.047180667,7.9,0.11,0.027,0.032,62,0.032,7.8,IBU,1440,30,7,160,0.05,0.15,25,0,0,Secondary effluent,Single,27.07517164,19.49885576
Pristine SCW Biochar,800,120,86.9,0.8,1.9,2.2,0.047180667,7.9,0.11,0.027,0.032,62,0.032,7.8,IBU,1440,30,9,160,0.05,0.15,25,0,0,Secondary effluent,Single,27.2278157,18.48122865
Pristine SCW Biochar,800,120,86.9,0.8,1.9,2.2,0.047180667,7.9,0.11,0.027,0.032,62,0.032,7.8,IBU,1440,30,11,160,0.05,0.15,25,0,0,Secondary effluent,Single,27.37947177,17.4701882
Pristine SCW Biochar,800,120,86.9,0.8,1.9,2.2,0.047180667,7.9,0.11,0.027,0.032,62,0.032,7.8,IBU,1440,30,5,160,0.05,0.15,25,0,0,Secondary effluent,Single,26.9024525,20.65031669
Pristine SCW Biochar,800,120,86.9,0.8,1.9,2.2,0.047180667,7.9,0.11,0.027,0.032,62,0.032,7.8,IBU,1440,30,7,160,0.05,0.15,25,0,0,Secondary effluent,Single,27.11525176,19.2316549
Pristine SCW Biochar,800,120,86.9,0.8,1.9,2.2,0.047180667,7.9,0.11,0.027,0.032,62,0.032,7.8,IBU,1440,30,9,160,0.05,0.15,25,0,0,Secondary effluent,Single,27.22431297,18.5045802
Pristine SCW Biochar,800,120,86.9,0.8,1.9,2.2,0.047180667,7.9,0.11,0.027,0.032,62,0.032,7.8,IBU,1440,30,11,160,0.05,0.15,25,0,0,Secondary effluent,Single,27.41081354,17.26124304
Pristine SCW Biochar,800,120,86.9,0.8,1.9,2.2,0.047180667,7.9,0.11,0.027,0.032,62,0.032,7.8,NPX,1440,30,7,160,0.05,0.15,25,0.000,0,Lake water,Single,27.80963103,14.60245983
Pristine SCW Biochar,800,120,86.9,0.8,1.9,2.2,0.047180667,7.9,0.11,0.027,0.032,62,0.032,7.8,NPX,1440,30,7,160,0.05,0.15,25,0.025,0,Lake water,Single,27.7135033,15.24331132
Pristine SCW Biochar,800,120,86.9,0.8,1.9,2.2,0.047180667,7.9,0.11,0.027,0.032,62,0.032,7.8,NPX,1440,30,7,160,0.05,0.15,25,0.050,0,Lake water,Single,27.66051738,15.59655081
Pristine SCW Biochar,800,120,86.9,0.8,1.9,2.2,0.047180667,7.9,0.11,0.027,0.032,62,0.032,7.8,NPX,1440,30,7,160,0.05,0.15,25,0.075,0,Lake water,Single,27.54368346,16.3754436
Pristine SCW Biochar,800,120,86.9,0.8,1.9,2.2,0.047180667,7.9,0.11,0.027,0.032,62,0.032,7.8,NPX,1440,30,7,160,0.05,0.15,25,0.100,0,Lake water,Single,27.48946819,16.73687875
Pristine SCW Biochar,800,120,86.9,0.8,1.9,2.2,0.047180667,7.9,0.11,0.027,0.032,62,0.032,7.8,NPX,1440,30,7,160,0.05,0.15,25,0.125,0,Lake water,Single,27.32004568,17.86636216
Pristine SCW Biochar,800,120,86.9,0.8,1.9,2.2,0.047180667,7.9,0.11,0.027,0.032,62,0.032,7.8,NPX,1440,30,7,160,0.05,0.15,25,0.000,0,Lake water,Single,27.62055083,15.86299447
Pristine SCW Biochar,800,120,86.9,0.8,1.9,2.2,0.047180667,7.9,0.11,0.027,0.032,62,0.032,7.8,NPX,1440,30,7,160,0.05,0.15,25,0.025,0,Lake water,Single,27.72477714,15.16815241
Pristine SCW Biochar,800,120,86.9,0.8,1.9,2.2,0.047180667,7.9,0.11,0.027,0.032,62,0.032,7.8,NPX,1440,30,7,160,0.05,0.15,25,0.050,0,Lake water,Single,27.74357649,15.04282343
Pristine SCW Biochar,800,120,86.9,0.8,1.9,2.2,0.047180667,7.9,0.11,0.027,0.032,62,0.032,7.8,NPX,1440,30,7,160,0.05,0.15,25,0.075,0,Lake water,Single,27.71866521,15.20889862
Pristine SCW Biochar,800,120,86.9,0.8,1.9,2.2,0.047180667,7.9,0.11,0.027,0.032,62,0.032,7.8,NPX,1440,30,7,160,0.05,0.15,25,0.100,0,Lake water,Single,27.45318544,16.97876375
Pristine SCW Biochar,800,120,86.9,0.8,1.9,2.2,0.047180667,7.9,0.11,0.027,0.032,62,0.032,7.8,NPX,1440,30,7,160,0.05,0.15,25,0.125,0,Lake water,Single,27.34390929,17.70727138
Pristine SCW Biochar,800,120,86.9,0.8,1.9,2.2,0.047180667,7.9,0.11,0.027,0.032,62,0.032,7.8,NPX,1440,30,7,160,0.05,0.15,25,0.000,0,Lake water,Single,27.69847435,15.34350432
Pristine SCW Biochar,800,120,86.9,0.8,1.9,2.2,0.047180667,7.9,0.11,0.027,0.032,62,0.032,7.8,NPX,1440,30,7,160,0.05,0.15,25,0.025,0,Lake water,Single,27.73944527,15.0703649
Pristine SCW Biochar,800,120,86.9,0.8,1.9,2.2,0.047180667,7.9,0.11,0.027,0.032,62,0.032,7.8,NPX,1440,30,7,160,0.05,0.15,25,0.050,0,Lake water,Single,27.89387448,14.04083677
Pristine SCW Biochar,800,120,86.9,0.8,1.9,2.2,0.047180667,7.9,0.11,0.027,0.032,62,0.032,7.8,NPX,1440,30,7,160,0.05,0.15,25,0.075,0,Lake water,Single,27.64276145,15.71492368
Pristine SCW Biochar,800,120,86.9,0.8,1.9,2.2,0.047180667,7.9,0.11,0.027,0.032,62,0.032,7.8,NPX,1440,30,7,160,0.05,0.15,25,0.100,0,Lake water,Single,27.51079585,16.59469433
Pristine SCW Biochar,800,120,86.9,0.8,1.9,2.2,0.047180667,7.9,0.11,0.027,0.032,62,0.032,7.8,NPX,1440,30,7,160,0.05,0.15,25,0.125,0,Lake water,Single,27.18324419,18.77837208
Pristine SCW Biochar,800,120,86.9,0.8,1.9,2.2,0.047180667,7.9,0.11,0.027,0.032,62,0.032,7.8,DCF,1440,30,7,160,0.05,0.15,25,0.000,1,Lake water,Single,27.86628511,14.22476591
Pristine SCW Biochar,800,120,86.9,0.8,1.9,2.2,0.047180667,7.9,0.11,0.027,0.032,62,0.032,7.8,DCF,1440,30,7,160,0.05,0.15,25,0.025,2,Lake water,Single,27.65136524,15.65756507
Pristine SCW Biochar,800,120,86.9,0.8,1.9,2.2,0.047180667,7.9,0.11,0.027,0.032,62,0.032,7.8,DCF,1440,30,7,160,0.05,0.15,25,0.050,3,Lake water,Single,27.54355194,16.3763204
Pristine SCW Biochar,800,120,86.9,0.8,1.9,2.2,0.047180667,7.9,0.11,0.027,0.032,62,0.032,7.8,DCF,1440,30,7,160,0.05,0.15,25,0.075,4,Lake water,Single,27.51810175,16.54598831
Pristine SCW Biochar,800,120,86.9,0.8,1.9,2.2,0.047180667,7.9,0.11,0.027,0.032,62,0.032,7.8,DCF,1440,30,7,160,0.05,0.15,25,0.100,5,Lake water,Single,27.2781734,18.1455107
Pristine SCW Biochar,800,120,86.9,0.8,1.9,2.2,0.047180667,7.9,0.11,0.027,0.032,62,0.032,7.8,DCF,1440,30,7,160,0.05,0.15,25,0.125,6,Lake water,Single,27.32167524,17.8554984
Pristine SCW Biochar,800,120,86.9,0.8,1.9,2.2,0.047180667,7.9,0.11,0.027,0.032,62,0.032,7.8,DCF,1440,30,7,160,0.05,0.15,25,0.000,7,Lake water,Single,27.73416359,15.10557605
Pristine SCW Biochar,800,120,86.9,0.8,1.9,2.2,0.047180667,7.9,0.11,0.027,0.032,62,0.032,7.8,DCF,1440,30,7,160,0.05,0.15,25,0.025,8,Lake water,Single,27.62701608,15.81989281
Pristine SCW Biochar,800,120,86.9,0.8,1.9,2.2,0.047180667,7.9,0.11,0.027,0.032,62,0.032,7.8,DCF,1440,30,7,160,0.05,0.15,25,0.050,9,Lake water,Single,27.6024019,15.98398736
