Repository: ZeeshanHJ/Adsorption-capacity-prediction-for-ECs

# Paper title and data availability
This repository contains codes for the paper entitled " Machine-learning-based prediction and optimization of emerging contaminants' adsorption capacity on biochar materials" authored by Zeeshan Haider Jaffari, Heewon Jeong, Jaegwan Shin, Jinwoo Kwak, Changgil Son, Yong-Gu Lee, Sangwon Kim, Kangmin Chon, Kyung Hwa Cho, also known as the WEIL group at UNIST, Korea. File name "Raw_data" contains the data set of 3,757 data points used in this study to build this model. Besides, The published article can be found on

File: Raw_data.csv (part 12 of 16)
Adsorbent,Pyrolysis temperature ,Pyrolysis time,C,H,O,N,(O+N)/C,Ash,H/C,O/C,N/C,Surface area,Pore volume,Average pore size,Pollutant,Adsorption time,Initial concentration,Solution pH,RPM,Volume,Adsorbent dosage,Adsorption temperature,Ion concentration,Humic acid,Wastewater type,Adsorption type,Final concentration,Capacity
Pristine SCW Biochar,800,120,86.9,0.8,1.9,2.2,0.047180667,7.9,0.11,0.027,0.032,62,0.032,7.8,DCF,1440,30,7,160,0.05,0.15,25,0.075,10,Lake water,Single,27.37529209,17.49805274
Pristine SCW Biochar,800,120,86.9,0.8,1.9,2.2,0.047180667,7.9,0.11,0.027,0.032,62,0.032,7.8,DCF,1440,30,7,160,0.05,0.15,25,0.100,11,Lake water,Single,27.53033801,16.46441326
Pristine SCW Biochar,800,120,86.9,0.8,1.9,2.2,0.047180667,7.9,0.11,0.027,0.032,62,0.032,7.8,DCF,1440,30,7,160,0.05,0.15,25,0.125,12,Lake water,Single,27.3079178,17.94721467
Pristine SCW Biochar,800,120,86.9,0.8,1.9,2.2,0.047180667,7.9,0.11,0.027,0.032,62,0.032,7.8,DCF,1440,30,7,160,0.05,0.15,25,0.000,13,Lake water,Single,27.7702055,14.86529667
Pristine SCW Biochar,800,120,86.9,0.8,1.9,2.2,0.047180667,7.9,0.11,0.027,0.032,62,0.032,7.8,DCF,1440,30,7,160,0.05,0.15,25,0.025,14,Lake water,Single,27.6311013,15.79265803
Pristine SCW Biochar,800,120,86.9,0.8,1.9,2.2,0.047180667,7.9,0.11,0.027,0.032,62,0.032,7.8,DCF,1440,30,7,160,0.05,0.15,25,0.050,15,Lake water,Single,27.76511352,14.89924318
Pristine SCW Biochar,800,120,86.9,0.8,1.9,2.2,0.047180667,7.9,0.11,0.027,0.032,62,0.032,7.8,DCF,1440,30,7,160,0.05,0.15,25,0.075,16,Lake water,Single,27.47220286,16.85198093
Pristine SCW Biochar,800,120,86.9,0.8,1.9,2.2,0.047180667,7.9,0.11,0.027,0.032,62,0.032,7.8,DCF,1440,30,7,160,0.05,0.15,25,0.100,17,Lake water,Single,27.46183199,16.92112006
Pristine SCW Biochar,800,120,86.9,0.8,1.9,2.2,0.047180667,7.9,0.11,0.027,0.032,62,0.032,7.8,DCF,1440,30,7,160,0.05,0.15,25,0.125,18,Lake water,Single,27.23322686,18.44515428
Pristine SCW Biochar,800,120,86.9,0.8,1.9,2.2,0.047180667,7.9,0.11,0.027,0.032,62,0.032,7.8,IBU,1440,30,7,160,0.05,0.15,25,0.000,19,Lake water,Single,27.72134065,15.19106237
Pristine SCW Biochar,800,120,86.9,0.8,1.9,2.2,0.047180667,7.9,0.11,0.027,0.032,62,0.032,7.8,IBU,1440,30,7,160,0.05,0.15,25,0.025,20,Lake water,Single,27.61238162,15.91745587
Pristine SCW Biochar,800,120,86.9,0.8,1.9,2.2,0.047180667,7.9,0.11,0.027,0.032,62,0.032,7.8,IBU,1440,30,7,160,0.05,0.15,25,0.050,21,Lake water,Single,27.47670109,16.82199275
Pristine SCW Biochar,800,120,86.9,0.8,1.9,2.2,0.047180667,7.9,0.11,0.027,0.032,62,0.032,7.8,IBU,1440,30,7,160,0.05,0.15,25,0.075,22,Lake water,Single,27.36067907,17.59547284
Pristine SCW Biochar,800,120,86.9,0.8,1.9,2.2,0.047180667,7.9,0.11,0.027,0.032,62,0.032,7.8,IBU,1440,30,7,160,0.05,0.15,25,0.100,23,Lake water,Single,27.20595648,18.62695681
Pristine SCW Biochar,800,120,86.9,0.8,1.9,2.2,0.047180667,7.9,0.11,0.027,0.032,62,0.032,7.8,IBU,1440,30,7,160,0.05,0.15,25,0.125,24,Lake water,Single,27.08262256,19.44918292
Pristine SCW Biochar,800,120,86.9,0.8,1.9,2.2,0.047180667,7.9,0.11,0.027,0.032,62,0.032,7.8,IBU,1440,30,7,160,0.05,0.15,25,0.000,25,Lake water,Single,27.85176672,14.32155521
Pristine SCW Biochar,800,120,86.9,0.8,1.9,2.2,0.047180667,7.9,0.11,0.027,0.032,62,0.032,7.8,IBU,1440,30,7,160,0.05,0.15,25,0.025,26,Lake water,Single,27.557906,16.2806267
Pristine SCW Biochar,800,120,86.9,0.8,1.9,2.2,0.047180667,7.9,0.11,0.027,0.032,62,0.032,7.8,IBU,1440,30,7,160,0.05,0.15,25,0.050,27,Lake water,Single,27.37756257,17.4829162
Pristine SCW Biochar,800,120,86.9,0.8,1.9,2.2,0.047180667,7.9,0.11,0.027,0.032,62,0.032,7.8,IBU,1440,30,7,160,0.05,0.15,25,0.075,28,Lake water,Single,27.39315092,17.37899384
Pristine SCW Biochar,800,120,86.9,0.8,1.9,2.2,0.047180667,7.9,0.11,0.027,0.032,62,0.032,7.8,IBU,1440,30,7,160,0.05,0.15,25,0.100,29,Lake water,Single,27.27367909,18.17547271
Pristine SCW Biochar,800,120,86.9,0.8,1.9,2.2,0.047180667,7.9,0.11,0.027,0.032,62,0.032,7.8,IBU,1440,30,7,160,0.05,0.15,25,0.125,30,Lake water,Single,27.07612158,19.4925228
Pristine SCW Biochar,800,120,86.9,0.8,1.9,2.2,0.047180667,7.9,0.11,0.027,0.032,62,0.032,7.8,IBU,1440,30,7,160,0.05,0.15,25,0.000,31,Lake water,Single,27.72213406,15.1857729
Pristine SCW Biochar,800,120,86.9,0.8,1.9,2.2,0.047180667,7.9,0.11,0.027,0.032,62,0.032,7.8,IBU,1440,30,7,160,0.05,0.15,25,0.025,32,Lake water,Single,27.54886335,16.34091101
Pristine SCW Biochar,800,120,86.9,0.8,1.9,2.2,0.047180667,7.9,0.11,0.027,0.032,62,0.032,7.8,IBU,1440,30,7,160,0.05,0.15,25,0.050,33,Lake water,Single,27.5264862,16.49009198
Pristine SCW Biochar,800,120,86.9,0.8,1.9,2.2,0.047180667,7.9,0.11,0.027,0.032,62,0.032,7.8,IBU,1440,30,7,160,0.05,0.15,25,0.075,34,Lake water,Single,27.34257628,17.71615814
Pristine SCW Biochar,800,120,86.9,0.8,1.9,2.2,0.047180667,7.9,0.11,0.027,0.032,62,0.032,7.8,IBU,1440,30,7,160,0.05,0.15,25,0.100,35,Lake water,Single,27.20304727,18.6463515
Pristine SCW Biochar,800,120,86.9,0.8,1.9,2.2,0.047180667,7.9,0.11,0.027,0.032,62,0.032,7.8,IBU,1440,30,7,160,0.05,0.15,25,0.125,36,Lake water,Single,27.07845711,19.4769526
Pristine SCW Biochar,800,120,86.9,0.8,1.9,2.2,0.047180667,7.9,0.11,0.027,0.032,62,0.032,7.8,NPX,1440,30,7,160,0.05,0.15,25,0.000,0,Secondary effluent,Single,27.26034232,18.26438455
Pristine SCW Biochar,800,120,86.9,0.8,1.9,2.2,0.047180667,7.9,0.11,0.027,0.032,62,0.032,7.8,NPX,1440,30,7,160,0.05,0.15,25,0.025,0,Secondary effluent,Single,27.44677829,17.02147807
Pristine SCW Biochar,800,120,86.9,0.8,1.9,2.2,0.047180667,7.9,0.11,0.027,0.032,62,0.032,7.8,NPX,1440,30,7,160,0.05,0.15,25,0.050,0,Secondary effluent,Single,27.4057383,17.29507799
Pristine SCW Biochar,800,120,86.9,0.8,1.9,2.2,0.047180667,7.9,0.11,0.027,0.032,62,0.032,7.8,NPX,1440,30,7,160,0.05,0.15,25,0.075,0,Secondary effluent,Single,27.20025818,18.66494549
Pristine SCW Biochar,800,120,86.9,0.8,1.9,2.2,0.047180667,7.9,0.11,0.027,0.032,62,0.032,7.8,NPX,1440,30,7,160,0.05,0.15,25,0.100,0,Secondary effluent,Single,27.24537398,18.36417349
Pristine SCW Biochar,800,120,86.9,0.8,1.9,2.2,0.047180667,7.9,0.11,0.027,0.032,62,0.032,7.8,NPX,1440,30,7,160,0.05,0.15,25,0.125,0,Secondary effluent,Single,27.64151571,15.7232286
Pristine SCW Biochar,800,120,86.9,0.8,1.9,2.2,0.047180667,7.9,0.11,0.027,0.032,62,0.032,7.8,NPX,1440,30,7,160,0.05,0.15,25,0.000,0,Secondary effluent,Single,27.1065213,19.28985802
Pristine SCW Biochar,800,120,86.9,0.8,1.9,2.2,0.047180667,7.9,0.11,0.027,0.032,62,0.032,7.8,NPX,1440,30,7,160,0.05,0.15,25,0.025,0,Secondary effluent,Single,27.24263391,18.38244058
Pristine SCW Biochar,800,120,86.9,0.8,1.9,2.2,0.047180667,7.9,0.11,0.027,0.032,62,0.032,7.8,NPX,1440,30,7,160,0.05,0.15,25,0.050,0,Secondary effluent,Single,27.4399184,17.06721067
Pristine SCW Biochar,800,120,86.9,0.8,1.9,2.2,0.047180667,7.9,0.11,0.027,0.032,62,0.032,7.8,NPX,1440,30,7,160,0.05,0.15,25,0.075,0,Secondary effluent,Single,27.25030812,18.3312792
Pristine SCW Biochar,800,120,86.9,0.8,1.9,2.2,0.047180667,7.9,0.11,0.027,0.032,62,0.032,7.8,NPX,1440,30,7,160,0.05,0.15,25,0.100,0,Secondary effluent,Single,27.36114648,17.59235683
Pristine SCW Biochar,800,120,86.9,0.8,1.9,2.2,0.047180667,7.9,0.11,0.027,0.032,62,0.032,7.8,NPX,1440,30,7,160,0.05,0.15,25,0.125,0,Secondary effluent,Single,27.29832312,18.01117921
Pristine SCW Biochar,800,120,86.9,0.8,1.9,2.2,0.047180667,7.9,0.11,0.027,0.032,62,0.032,7.8,NPX,1440,30,7,160,0.05,0.15,25,0.000,0,Secondary effluent,Single,26.90050027,20.66333153
Pristine SCW Biochar,800,120,86.9,0.8,1.9,2.2,0.047180667,7.9,0.11,0.027,0.032,62,0.032,7.8,NPX,1440,30,7,160,0.05,0.15,25,0.025,0,Secondary effluent,Single,27.04644562,19.69036252
Pristine SCW Biochar,800,120,86.9,0.8,1.9,2.2,0.047180667,7.9,0.11,0.027,0.032,62,0.032,7.8,NPX,1440,30,7,160,0.05,0.15,25,0.050,0,Secondary effluent,Single,27.29300975,18.04660166
Pristine SCW Biochar,800,120,86.9,0.8,1.9,2.2,0.047180667,7.9,0.11,0.027,0.032,62,0.032,7.8,NPX,1440,30,7,160,0.05,0.15,25,0.075,0,Secondary effluent,Single,27.37442693,17.50382046
Pristine SCW Biochar,800,120,86.9,0.8,1.9,2.2,0.047180667,7.9,0.11,0.027,0.032,62,0.032,7.8,NPX,1440,30,7,160,0.05,0.15,25,0.100,0,Secondary effluent,Single,27.38215108,17.45232613
Pristine SCW Biochar,800,120,86.9,0.8,1.9,2.2,0.047180667,7.9,0.11,0.027,0.032,62,0.032,7.8,NPX,1440,30,7,160,0.05,0.15,25,0.125,0,Secondary effluent,Single,27.59289124,16.04739171
Pristine SCW Biochar,800,120,86.9,0.8,1.9,2.2,0.047180667,7.9,0.11,0.027,0.032,62,0.032,7.8,DCF,1440,30,7,160,0.05,0.15,25,0.000,0,Secondary effluent,Single,27.16192742,18.92048384
Pristine SCW Biochar,800,120,86.9,0.8,1.9,2.2,0.047180667,7.9,0.11,0.027,0.032,62,0.032,7.8,DCF,1440,30,7,160,0.05,0.15,25,0.025,0,Secondary effluent,Single,27.5019093,16.653938
Pristine SCW Biochar,800,120,86.9,0.8,1.9,2.2,0.047180667,7.9,0.11,0.027,0.032,62,0.032,7.8,DCF,1440,30,7,160,0.05,0.15,25,0.050,0,Secondary effluent,Single,27.53420382,16.43864119
Pristine SCW Biochar,800,120,86.9,0.8,1.9,2.2,0.047180667,7.9,0.11,0.027,0.032,62,0.032,7.8,DCF,1440,30,7,160,0.05,0.15,25,0.075,0,Secondary effluent,Single,27.37644095,17.49039366
Pristine SCW Biochar,800,120,86.9,0.8,1.9,2.2,0.047180667,7.9,0.11,0.027,0.032,62,0.032,7.8,DCF,1440,30,7,160,0.05,0.15,25,0.100,0,Secondary effluent,Single,27.53927686,16.40482093
Pristine SCW Biochar,800,120,86.9,0.8,1.9,2.2,0.047180667,7.9,0.11,0.027,0.032,62,0.032,7.8,DCF,1440,30,7,160,0.05,0.15,25,0.125,0,Secondary effluent,Single,27.71870601,15.20862662
Pristine SCW Biochar,800,120,86.9,0.8,1.9,2.2,0.047180667,7.9,0.11,0.027,0.032,62,0.032,7.8,DCF,1440,30,7,160,0.05,0.15,25,0.000,0,Secondary effluent,Single,27.05954678,19.60302144
Pristine SCW Biochar,800,120,86.9,0.8,1.9,2.2,0.047180667,7.9,0.11,0.027,0.032,62,0.032,7.8,DCF,1440,30,7,160,0.05,0.15,25,0.025,0,Secondary effluent,Single,27.44272386,17.04850761
Pristine SCW Biochar,800,120,86.9,0.8,1.9,2.2,0.047180667,7.9,0.11,0.027,0.032,62,0.032,7.8,DCF,1440,30,7,160,0.05,0.15,25,0.050,0,Secondary effluent,Single,27.62397795,15.84014697
Pristine SCW Biochar,800,120,86.9,0.8,1.9,2.2,0.047180667,7.9,0.11,0.027,0.032,62,0.032,7.8,DCF,1440,30,7,160,0.05,0.15,25,0.075,0,Secondary effluent,Single,27.58746587,16.08356083
Pristine SCW Biochar,800,120,86.9,0.8,1.9,2.2,0.047180667,7.9,0.11,0.027,0.032,62,0.032,7.8,DCF,1440,30,7,160,0.05,0.15,25,0.100,0,Secondary effluent,Single,27.59691776,16.02054824
Pristine SCW Biochar,800,120,86.9,0.8,1.9,2.2,0.047180667,7.9,0.11,0.027,0.032,62,0.032,7.8,DCF,1440,30,7,160,0.05,0.15,25,0.125,0,Secondary effluent,Single,27.37421761,17.5052159
Pristine SCW Biochar,800,120,86.9,0.8,1.9,2.2,0.047180667,7.9,0.11,0.027,0.032,62,0.032,7.8,DCF,1440,30,7,160,0.05,0.15,25,0.000,0,Secondary effluent,Single,27.02816189,19.81225409
Pristine SCW Biochar,800,120,86.9,0.8,1.9,2.2,0.047180667,7.9,0.11,0.027,0.032,62,0.032,7.8,DCF,1440,30,7,160,0.05,0.15,25,0.025,0,Secondary effluent,Single,27.51594066,16.56039561
Pristine SCW Biochar,800,120,86.9,0.8,1.9,2.2,0.047180667,7.9,0.11,0.027,0.032,62,0.032,7.8,DCF,1440,30,7,160,0.05,0.15,25,0.050,0,Secondary effluent,Single,27.54037001,16.3975333
Pristine SCW Biochar,800,120,86.9,0.8,1.9,2.2,0.047180667,7.9,0.11,0.027,0.032,62,0.032,7.8,DCF,1440,30,7,160,0.05,0.15,25,0.075,0,Secondary effluent,Single,27.50765031,16.61566462
Pristine SCW Biochar,800,120,86.9,0.8,1.9,2.2,0.047180667,7.9,0.11,0.027,0.032,62,0.032,7.8,DCF,1440,30,7,160,0.05,0.15,25,0.100,0,Secondary effluent,Single,27.60768621,15.94875858
Pristine SCW Biochar,800,120,86.9,0.8,1.9,2.2,0.047180667,7.9,0.11,0.027,0.032,62,0.032,7.8,DCF,1440,30,7,160,0.05,0.15,25,0.125,0,Secondary effluent,Single,27.5816143,16.12257134
Pristine SCW Biochar,800,120,86.9,0.8,1.9,2.2,0.047180667,7.9,0.11,0.027,0.032,62,0.032,7.8,IBU,1440,30,7,160,0.05,0.15,25,0.000,0,Secondary effluent,Single,27.08501091,19.43326057
Pristine SCW Biochar,800,120,86.9,0.8,1.9,2.2,0.047180667,7.9,0.11,0.027,0.032,62,0.032,7.8,IBU,1440,30,7,160,0.05,0.15,25,0.025,0,Secondary effluent,Single,27.70087716,15.32748561
Pristine SCW Biochar,800,120,86.9,0.8,1.9,2.2,0.047180667,7.9,0.11,0.027,0.032,62,0.032,7.8,IBU,1440,30,7,160,0.05,0.15,25,0.050,0,Secondary effluent,Single,27.57921413,16.13857247
Pristine SCW Biochar,800,120,86.9,0.8,1.9,2.2,0.047180667,7.9,0.11,0.027,0.032,62,0.032,7.8,IBU,1440,30,7,160,0.05,0.15,25,0.075,0,Secondary effluent,Single,27.30277238,17.9815175
Pristine SCW Biochar,800,120,86.9,0.8,1.9,2.2,0.047180667,7.9,0.11,0.027,0.032,62,0.032,7.8,IBU,1440,30,7,160,0.05,0.15,25,0.100,0,Secondary effluent,Single,27.43499702,17.10001985
Pristine SCW Biochar,800,120,86.9,0.8,1.9,2.2,0.047180667,7.9,0.11,0.027,0.032,62,0.032,7.8,IBU,1440,30,7,160,0.05,0.15,25,0.125,0,Secondary effluent,Single,27.6717563,15.52162466
Pristine SCW Biochar,800,120,86.9,0.8,1.9,2.2,0.047180667,7.9,0.11,0.027,0.032,62,0.032,7.8,IBU,1440,30,7,160,0.05,0.15,25,0.000,0,Secondary effluent,Single,27.08951776,19.40321492
Pristine SCW Biochar,800,120,86.9,0.8,1.9,2.2,0.047180667,7.9,0.11,0.027,0.032,62,0.032,7.8,IBU,1440,30,7,160,0.05,0.15,25,0.025,0,Secondary effluent,Single,27.51254019,16.58306542
Pristine SCW Biochar,800,120,86.9,0.8,1.9,2.2,0.047180667,7.9,0.11,0.027,0.032,62,0.032,7.8,IBU,1440,30,7,160,0.05,0.15,25,0.050,0,Secondary effluent,Single,27.63757095,15.74952702
Pristine SCW Biochar,800,120,86.9,0.8,1.9,2.2,0.047180667,7.9,0.11,0.027,0.032,62,0.032,7.8,IBU,1440,30,7,160,0.05,0.15,25,0.075,0,Secondary effluent,Single,27.55472117,16.30185883
Pristine SCW Biochar,800,120,86.9,0.8,1.9,2.2,0.047180667,7.9,0.11,0.027,0.032,62,0.032,7.8,IBU,1440,30,7,160,0.05,0.15,25,0.100,0,Secondary effluent,Single,27.43160151,17.12265661
Pristine SCW Biochar,800,120,86.9,0.8,1.9,2.2,0.047180667,7.9,0.11,0.027,0.032,62,0.032,7.8,IBU,1440,30,7,160,0.05,0.15,25,0.125,0,Secondary effluent,Single,27.4210002,17.19333201
Pristine SCW Biochar,800,120,86.9,0.8,1.9,2.2,0.047180667,7.9,0.11,0.027,0.032,62,0.032,7.8,IBU,1440,30,7,160,0.05,0.15,25,0.000,0,Secondary effluent,Single,26.97296686,20.18022094
Pristine SCW Biochar,800,120,86.9,0.8,1.9,2.2,0.047180667,7.9,0.11,0.027,0.032,62,0.032,7.8,IBU,1440,30,7,160,0.05,0.15,25,0.025,0,Secondary effluent,Single,27.27175233,18.18831779
Pristine SCW Biochar,800,120,86.9,0.8,1.9,2.2,0.047180667,7.9,0.11,0.027,0.032,62,0.032,7.8,IBU,1440,30,7,160,0.05,0.15,25,0.050,0,Secondary effluent,Single,27.60478666,15.96808891
Pristine SCW Biochar,800,120,86.9,0.8,1.9,2.2,0.047180667,7.9,0.11,0.027,0.032,62,0.032,7.8,IBU,1440,30,7,160,0.05,0.15,25,0.075,0,Secondary effluent,Single,27.51512403,16.56583978
Pristine SCW Biochar,800,120,86.9,0.8,1.9,2.2,0.047180667,7.9,0.11,0.027,0.032,62,0.032,7.8,IBU,1440,30,7,160,0.05,0.15,25,0.100,0,Secondary effluent,Single,27.44482239,17.03451743
Pristine SCW Biochar,800,120,86.9,0.8,1.9,2.2,0.047180667,7.9,0.11,0.027,0.032,62,0.032,7.8,IBU,1440,30,7,160,0.05,0.15,25,0.125,0,Secondary effluent,Single,27.65577694,15.62815373
Pristine SCW Biochar,800,120,86.9,0.8,1.9,2.2,0.047180667,7.9,0.11,0.027,0.032,62,0.032,7.8,NPX,1440,30,7,160,0.05,0.15,15,0.000,0,Lake water,Single,27.69891243,15.34058377
Pristine SCW Biochar,800,120,86.9,0.8,1.9,2.2,0.047180667,7.9,0.11,0.027,0.032,62,0.032,7.8,NPX,1440,30,7,160,0.05,0.15,25,0.000,0,Lake water,Single,27.80963103,14.60245983
Pristine SCW Biochar,800,120,86.9,0.8,1.9,2.2,0.047180667,7.9,0.11,0.027,0.032,62,0.032,7.8,NPX,1440,30,7,160,0.05,0.15,35,0.000,0,Lake water,Single,27.62071214,15.86191907
Pristine SCW Biochar,800,120,86.9,0.8,1.9,2.2,0.047180667,7.9,0.11,0.027,0.032,62,0.032,7.8,NPX,1440,30,7,160,0.05,0.15,15,0.000,0,Lake water,Single,27.56884604,16.20769305
Pristine SCW Biochar,800,120,86.9,0.8,1.9,2.2,0.047180667,7.9,0.11,0.027,0.032,62,0.032,7.8,NPX,1440,30,7,160,0.05,0.15,25,0.000,0,Lake water,Single,27.62055083,15.86299447
Pristine SCW Biochar,800,120,86.9,0.8,1.9,2.2,0.047180667,7.9,0.11,0.027,0.032,62,0.032,7.8,NPX,1440,30,7,160,0.05,0.15,35,0.000,0,Lake water,Single,27.62253239,15.84978407
Pristine SCW Biochar,800,120,86.9,0.8,1.9,2.2,0.047180667,7.9,0.11,0.027,0.032,62,0.032,7.8,NPX,1440,30,7,160,0.05,0.15,15,0.000,0,Lake water,Single,27.78528518,14.76476548
Pristine SCW Biochar,800,120,86.9,0.8,1.9,2.2,0.047180667,7.9,0.11,0.027,0.032,62,0.032,7.8,NPX,1440,30,7,160,0.05,0.15,25,0.000,0,Lake water,Single,27.69847435,15.34350432
Pristine SCW Biochar,800,120,86.9,0.8,1.9,2.2,0.047180667,7.9,0.11,0.027,0.032,62,0.032,7.8,NPX,1440,30,7,160,0.05,0.15,35,0.000,0,Lake water,Single,27.65037186,15.66418759
Pristine SCW Biochar,800,120,86.9,0.8,1.9,2.2,0.047180667,7.9,0.11,0.027,0.032,62,0.032,7.8,DCF,1440,30,7,160,0.05,0.15,15,0.000,0,Lake water,Single,27.82577985,14.49480101
Pristine SCW Biochar,800,120,86.9,0.8,1.9,2.2,0.047180667,7.9,0.11,0.027,0.032,62,0.032,7.8,DCF,1440,30,7,160,0.05,0.15,25,0.000,0,Lake water,Single,27.86628511,14.22476591
Pristine SCW Biochar,800,120,86.9,0.8,1.9,2.2,0.047180667,7.9,0.11,0.027,0.032,62,0.032,7.8,DCF,1440,30,7,160,0.05,0.15,35,0.000,0,Lake water,Single,27.70840691,15.2772873
Pristine SCW Biochar,800,120,86.9,0.8,1.9,2.2,0.047180667,7.9,0.11,0.027,0.032,62,0.032,7.8,DCF,1440,30,7,160,0.05,0.15,15,0.000,0,Lake water,Single,27.56448598,16.23676012
Pristine SCW Biochar,800,120,86.9,0.8,1.9,2.2,0.047180667,7.9,0.11,0.027,0.032,62,0.032,7.8,DCF,1440,30,7,160,0.05,0.15,25,0.000,0,Lake water,Single,27.73416359,15.10557605
Pristine SCW Biochar,800,120,86.9,0.8,1.9,2.2,0.047180667,7.9,0.11,0.027,0.032,62,0.032,7.8,DCF,1440,30,7,160,0.05,0.15,35,0.000,0,Lake water,Single,27.69825635,15.34495767
Pristine SCW Biochar,800,120,86.9,0.8,1.9,2.2,0.047180667,7.9,0.11,0.027,0.032,62,0.032,7.8,DCF,1440,30,7,160,0.05,0.15,15,0.000,0,Lake water,Single,27.83144766,14.45701563
Pristine SCW Biochar,800,120,86.9,0.8,1.9,2.2,0.047180667,7.9,0.11,0.027,0.032,62,0.032,7.8,DCF,1440,30,7,160,0.05,0.15,25,0.000,0,Lake water,Single,27.7702055,14.86529667
Pristine SCW Biochar,800,120,86.9,0.8,1.9,2.2,0.047180667,7.9,0.11,0.027,0.032,62,0.032,7.8,DCF,1440,30,7,160,0.05,0.15,35,0.000,0,Lake water,Single,27.65779795,15.61468035
Pristine SCW Biochar,800,120,86.9,0.8,1.9,2.2,0.047180667,7.9,0.11,0.027,0.032,62,0.032,7.8,IBU,1440,30,7,160,0.05,0.15,15,0.000,0,Lake water,Single,27.77876631,14.80822459
Pristine SCW Biochar,800,120,86.9,0.8,1.9,2.2,0.047180667,7.9,0.11,0.027,0.032,62,0.032,7.8,IBU,1440,30,7,160,0.05,0.15,25,0.000,0,Lake water,Single,27.72134065,15.19106237
Pristine SCW Biochar,800,120,86.9,0.8,1.9,2.2,0.047180667,7.9,0.11,0.027,0.032,62,0.032,7.8,IBU,1440,30,7,160,0.05,0.15,35,0.000,0,Lake water,Single,27.60186103,15.9875931
Pristine SCW Biochar,800,120,86.9,0.8,1.9,2.2,0.047180667,7.9,0.11,0.027,0.032,62,0.032,7.8,IBU,1440,30,7,160,0.05,0.15,15,0.000,0,Lake water,Single,27.59491473,16.03390182
Pristine SCW Biochar,800,120,86.9,0.8,1.9,2.2,0.047180667,7.9,0.11,0.027,0.032,62,0.032,7.8,IBU,1440,30,7,160,0.05,0.15,25,0.000,0,Lake water,Single,27.85176672,14.32155521
Pristine SCW Biochar,800,120,86.9,0.8,1.9,2.2,0.047180667,7.9,0.11,0.027,0.032,62,0.032,7.8,IBU,1440,30,7,160,0.05,0.15,35,0.000,0,Lake water,Single,27.73994711,15.0670193
Pristine SCW Biochar,800,120,86.9,0.8,1.9,2.2,0.047180667,7.9,0.11,0.027,0.032,62,0.032,7.8,IBU,1440,30,7,160,0.05,0.15,15,0.000,0,Lake water,Single,27.78568345,14.76211034
Pristine SCW Biochar,800,120,86.9,0.8,1.9,2.2,0.047180667,7.9,0.11,0.027,0.032,62,0.032,7.8,IBU,1440,30,7,160,0.05,0.15,25,0.000,0,Lake water,Single,27.72213406,15.1857729
Pristine SCW Biochar,800,120,86.9,0.8,1.9,2.2,0.047180667,7.9,0.11,0.027,0.032,62,0.032,7.8,IBU,1440,30,7,160,0.05,0.15,35,0.000,0,Lake water,Single,27.63231822,15.78454518
Pristine SCW Biochar,800,120,86.9,0.8,1.9,2.2,0.047180667,7.9,0.11,0.027,0.032,62,0.032,7.8,NPX,1440,30,7,160,0.05,0.15,15,0.000,0,Secondary effluent,Single,27.41392631,17.24049124
Pristine SCW Biochar,800,120,86.9,0.8,1.9,2.2,0.047180667,7.9,0.11,0.027,0.032,62,0.032,7.8,NPX,1440,30,7,160,0.05,0.15,25,0.000,0,Secondary effluent,Single,27.27320276,18.17864826
Pristine SCW Biochar,800,120,86.9,0.8,1.9,2.2,0.047180667,7.9,0.11,0.027,0.032,62,0.032,7.8,NPX,1440,30,7,160,0.05,0.15,35,0.000,0,Secondary effluent,Single,27.54198769,16.38674872
Pristine SCW Biochar,800,120,86.9,0.8,1.9,2.2,0.047180667,7.9,0.11,0.027,0.032,62,0.032,7.8,NPX,1440,30,7,160,0.05,0.15,15,0.000,0,Secondary effluent,Single,27.53315702,16.44561987
Pristine SCW Biochar,800,120,86.9,0.8,1.9,2.2,0.047180667,7.9,0.11,0.027,0.032,62,0.032,7.8,NPX,1440,30,7,160,0.05,0.15,25,0.000,0,Secondary effluent,Single,27.26178892,18.25474052
Pristine SCW Biochar,800,120,86.9,0.8,1.9,2.2,0.047180667,7.9,0.11,0.027,0.032,62,0.032,7.8,NPX,1440,30,7,160,0.05,0.15,35,0.000,0,Secondary effluent,Single,27.21560961,18.56260257
Pristine SCW Biochar,800,120,86.9,0.8,1.9,2.2,0.047180667,7.9,0.11,0.027,0.032,62,0.032,7.8,NPX,1440,30,7,160,0.05,0.15,15,0.000,0,Secondary effluent,Single,27.43366517,17.10889887
Pristine SCW Biochar,800,120,86.9,0.8,1.9,2.2,0.047180667,7.9,0.11,0.027,0.032,62,0.032,7.8,NPX,1440,30,7,160,0.05,0.15,25,0.000,0,Secondary effluent,Single,27.3257643,17.82823797
Pristine SCW Biochar,800,120,86.9,0.8,1.9,2.2,0.047180667,7.9,0.11,0.027,0.032,62,0.032,7.8,NPX,1440,30,7,160,0.05,0.15,35,0.000,0,Secondary effluent,Single,27.2235978,18.50934797
Pristine SCW Biochar,800,120,86.9,0.8,1.9,2.2,0.047180667,7.9,0.11,0.027,0.032,62,0.032,7.8,DCF,1440,30,7,160,0.05,0.15,15,0.000,0,Secondary effluent,Single,27.1993732,18.67084533
Pristine SCW Biochar,800,120,86.9,0.8,1.9,2.2,0.047180667,7.9,0.11,0.027,0.032,62,0.032,7.8,DCF,1440,30,7,160,0.05,0.15,25,0.000,0,Secondary effluent,Single,27.06363891,19.57574057
Pristine SCW Biochar,800,120,86.9,0.8,1.9,2.2,0.047180667,7.9,0.11,0.027,0.032,62,0.032,7.8,DCF,1440,30,7,160,0.05,0.15,35,0.000,0,Secondary effluent,Single,26.99691426,20.02057158
Pristine SCW Biochar,800,120,86.9,0.8,1.9,2.2,0.047180667,7.9,0.11,0.027,0.032,62,0.032,7.8,DCF,1440,30,7,160,0.05,0.15,15,0.000,0,Secondary effluent,Single,27.23893001,18.40713328
Pristine SCW Biochar,800,120,86.9,0.8,1.9,2.2,0.047180667,7.9,0.11,0.027,0.032,62,0.032,7.8,DCF,1440,30,7,160,0.05,0.15,25,0.000,0,Secondary effluent,Single,27.0613977,19.590682
Pristine SCW Biochar,800,120,86.9,0.8,1.9,2.2,0.047180667,7.9,0.11,0.027,0.032,62,0.032,7.8,DCF,1440,30,7,160,0.05,0.15,35,0.000,0,Secondary effluent,Single,26.99369834,20.04201107
Pristine SCW Biochar,800,120,86.9,0.8,1.9,2.2,0.047180667,7.9,0.11,0.027,0.032,62,0.032,7.8,DCF,1440,30,7,160,0.05,0.15,15,0.000,0,Secondary effluent,Single,27.27673548,18.15509679
Pristine SCW Biochar,800,120,86.9,0.8,1.9,2.2,0.047180667,7.9,0.11,0.027,0.032,62,0.032,7.8,DCF,1440,30,7,160,0.05,0.15,25,0.000,0,Secondary effluent,Single,27.29594965,18.02700231
Pristine SCW Biochar,800,120,86.9,0.8,1.9,2.2,0.047180667,7.9,0.11,0.027,0.032,62,0.032,7.8,DCF,1440,30,7,160,0.05,0.15,35,0.000,0,Secondary effluent,Single,27.17840938,18.81060415
Pristine SCW Biochar,800,120,86.9,0.8,1.9,2.2,0.047180667,7.9,0.11,0.027,0.032,62,0.032,7.8,IBU,1440,30,7,160,0.05,0.15,15,0.000,0,Secondary effluent,Single,27.00948713,19.93675244
Pristine SCW Biochar,800,120,86.9,0.8,1.9,2.2,0.047180667,7.9,0.11,0.027,0.032,62,0.032,7.8,IBU,1440,30,7,160,0.05,0.15,25,0.000,0,Secondary effluent,Single,26.83954529,21.06969809
Pristine SCW Biochar,800,120,86.9,0.8,1.9,2.2,0.047180667,7.9,0.11,0.027,0.032,62,0.032,7.8,IBU,1440,30,7,160,0.05,0.15,35,0.000,0,Secondary effluent,Single,26.63943443,22.40377048
Pristine SCW Biochar,800,120,86.9,0.8,1.9,2.2,0.047180667,7.9,0.11,0.027,0.032,62,0.032,7.8,IBU,1440,30,7,160,0.05,0.15,15,0.000,0,Secondary effluent,Single,27.01369002,19.90873317
Pristine SCW Biochar,800,120,86.9,0.8,1.9,2.2,0.047180667,7.9,0.11,0.027,0.032,62,0.032,7.8,IBU,1440,30,7,160,0.05,0.15,25,0.000,0,Secondary effluent,Single,26.92556742,20.4962172
Pristine SCW Biochar,800,120,86.9,0.8,1.9,2.2,0.047180667,7.9,0.11,0.027,0.032,62,0.032,7.8,IBU,1440,30,7,160,0.05,0.15,35,0.000,0,Secondary effluent,Single,26.82105529,21.19296471
Pristine SCW Biochar,800,120,86.9,0.8,1.9,2.2,0.047180667,7.9,0.11,0.027,0.032,62,0.032,7.8,IBU,1440,30,7,160,0.05,0.15,15,0.000,0,Secondary effluent,Single,27.08994885,19.400341
Pristine SCW Biochar,800,120,86.9,0.8,1.9,2.2,0.047180667,7.9,0.11,0.027,0.032,62,0.032,7.8,IBU,1440,30,7,160,0.05,0.15,25,0.000,0,Secondary effluent,Single,26.81622421,21.22517196
Pristine SCW Biochar,800,120,86.9,0.8,1.9,2.2,0.047180667,7.9,0.11,0.027,0.032,62,0.032,7.8,IBU,1440,30,7,160,0.05,0.15,35,0.000,0,Secondary effluent,Single,26.81079993,21.2613338
NaOH-activated SCW biochars,800,120,89.7,0.3,2.4,0,0.026755853,7.4,0.04,0.023,0,655.4,0.456,8.5,NXP,0,30,7,160,0.05,0.15,25,0,0,Lake water,Single,30,0
NaOH-activated SCW biochars,800,120,89.7,0.3,2.4,0,0.026755853,7.4,0.04,0.023,0,655.4,0.456,8.5,NXP,30,30,7,160,0.05,0.15,25,0,0,Lake water,Single,0.329067844,197.8062144
NaOH-activated SCW biochars,800,120,89.7,0.3,2.4,0,0.026755853,7.4,0.04,0.023,0,655.4,0.456,8.5,NXP,60,30,7,160,0.05,0.15,25,0,0,Lake water,Single,7.470164925,150.1989005
NaOH-activated SCW biochars,800,120,89.7,0.3,2.4,0,0.026755853,7.4,0.04,0.023,0,655.4,0.456,8.5,NXP,120,30,7,160,0.05,0.15,25,0,0,Lake water,Single,4.872607573,167.5159495
NaOH-activated SCW biochars,800,120,89.7,0.3,2.4,0,0.026755853,7.4,0.04,0.023,0,655.4,0.456,8.5,NXP,240,30,7,160,0.05,0.15,25,0,0,Lake water,Single,7.559188204,149.605412
NaOH-activated SCW biochars,800,120,89.7,0.3,2.4,0,0.026755853,7.4,0.04,0.023,0,655.4,0.456,8.5,NXP,480,30,7,160,0.05,0.15,25,0,0,Lake water,Single,0.607528824,195.9498078
NaOH-activated SCW biochars,800,120,89.7,0.3,2.4,0,0.026755853,7.4,0.04,0.023,0,655.4,0.456,8.5,NXP,720,30,7,160,0.05,0.15,25,0,0,Lake water,Single,4.872737555,167.515083
NaOH-activated SCW biochars,800,120,89.7,0.3,2.4,0,0.026755853,7.4,0.04,0.023,0,655.4,0.456,8.5,NXP,960,30,7,160,0.05,0.15,25,0,0,Lake water,Single,2.025795506,186.4946966
NaOH-activated SCW biochars,800,120,89.7,0.3,2.4,0,0.026755853,7.4,0.04,0.023,0,655.4,0.456,8.5,NXP,1440,30,7,160,0.05,0.15,25,0,0,Lake water,Single,2.025795506,186.4946966
NaOH-activated SCW biochars,800,120,89.7,0.3,2.4,0,0.026755853,7.4,0.04,0.023,0,655.4,0.456,8.5,NXP,0,30,7,160,0.05,0.15,25,0,0,Lake water,Single,30,0
NaOH-activated SCW biochars,800,120,89.7,0.3,2.4,0,0.026755853,7.4,0.04,0.023,0,655.4,0.456,8.5,NXP,30,30,7,160,0.05,0.15,25,0,0,Lake water,Single,9.909188204,133.9387453
NaOH-activated SCW biochars,800,120,89.7,0.3,2.4,0,0.026755853,7.4,0.04,0.023,0,655.4,0.456,8.5,NXP,60,30,7,160,0.05,0.15,25,0,0,Lake water,Single,7.851179966,147.6588002
NaOH-activated SCW biochars,800,120,89.7,0.3,2.4,0,0.026755853,7.4,0.04,0.023,0,655.4,0.456,8.5,NXP,120,30,7,160,0.05,0.15,25,0,0,Lake water,Single,7.732021135,148.4531924
NaOH-activated SCW biochars,800,120,89.7,0.3,2.4,0,0.026755853,7.4,0.04,0.023,0,655.4,0.456,8.5,NXP,240,30,7,160,0.05,0.15,25,0,0,Lake water,Single,3.574024713,176.1731686
NaOH-activated SCW biochars,800,120,89.7,0.3,2.4,0,0.026755853,7.4,0.04,0.023,0,655.4,0.456,8.5,NXP,480,30,7,160,0.05,0.15,25,0,0,Lake water,Single,0.962625973,193.5824935
NaOH-activated SCW biochars,800,120,89.7,0.3,2.4,0,0.026755853,7.4,0.04,0.023,0,655.4,0.456,8.5,NXP,720,30,7,160,0.05,0.15,25,0,0,Lake water,Single,0.957470585,193.6168628
NaOH-activated SCW biochars,800,120,89.7,0.3,2.4,0,0.026755853,7.4,0.04,0.023,0,655.4,0.456,8.5,NXP,960,30,7,160,0.05,0.15,25,0,0,Lake water,Single,0.862897753,194.2473483
NaOH-activated SCW biochars,800,120,89.7,0.3,2.4,0,0.026755853,7.4,0.04,0.023,0,655.4,0.456,8.5,NXP,1440,30,7,160,0.05,0.15,25,0,0,Lake water,Single,0.862897753,194.2473483
NaOH-activated SCW biochars,800,120,89.7,0.3,2.4,0,0.026755853,7.4,0.04,0.023,0,655.4,0.456,8.5,NXP,0,30,7,160,0.05,0.15,25,0,0,Lake water,Single,30,0
NaOH-activated SCW biochars,800,120,89.7,0.3,2.4,0,0.026755853,7.4,0.04,0.023,0,655.4,0.456,8.5,NXP,30,30,7,160,0.05,0.15,25,0,0,Lake water,Single,8.320027347,144.533151
NaOH-activated SCW biochars,800,120,89.7,0.3,2.4,0,0.026755853,7.4,0.04,0.023,0,655.4,0.456,8.5,NXP,60,30,7,160,0.05,0.15,25,0,0,Lake water,Single,5.987505697,160.0832954
NaOH-activated SCW biochars,800,120,89.7,0.3,2.4,0,0.026755853,7.4,0.04,0.023,0,655.4,0.456,8.5,NXP,120,30,7,160,0.05,0.15,25,0,0,Lake water,Single,6.376504499,157.48997
NaOH-activated SCW biochars,800,120,89.7,0.3,2.4,0,0.026755853,7.4,0.04,0.023,0,655.4,0.456,8.5,NXP,240,30,7,160,0.05,0.15,25,0,0,Lake water,Single,1.809905636,187.9339624
NaOH-activated SCW biochars,800,120,89.7,0.3,2.4,0,0.026755853,7.4,0.04,0.023,0,655.4,0.456,8.5,NXP,480,30,7,160,0.05,0.15,25,0,0,Lake water,Single,2.889286619,180.7380892
NaOH-activated SCW biochars,800,120,89.7,0.3,2.4,0,0.026755853,7.4,0.04,0.023,0,655.4,0.456,8.5,NXP,720,30,7,160,0.05,0.15,25,0,0,Lake water,Single,0.854959571,194.3002695
NaOH-activated SCW biochars,800,120,89.7,0.3,2.4,0,0.026755853,7.4,0.04,0.023,0,655.4,0.456,8.5,NXP,960,30,7,160,0.05,0.15,25,0,0,Lake water,Single,0.883854386,194.1076374
NaOH-activated SCW biochars,800,120,89.7,0.3,2.4,0,0.026755853,7.4,0.04,0.023,0,655.4,0.456,8.5,NXP,1440,30,7,160,0.05,0.15,25,0,0,Lake water,Single,0.883854386,194.1076374
NaOH-activated SCW biochars,800,120,89.7,0.3,2.4,0,0.026755853,7.4,0.04,0.023,0,655.4,0.456,8.5,DCF,0,30,7,160,0.05,0.15,25,0,0,Lake water,Single,30,0
NaOH-activated SCW biochars,800,120,89.7,0.3,2.4,0,0.026755853,7.4,0.04,0.023,0,655.4,0.456,8.5,DCF,30,30,7,160,0.05,0.15,25,0,0,Lake water,Single,8.169430829,145.5371278
NaOH-activated SCW biochars,800,120,89.7,0.3,2.4,0,0.026755853,7.4,0.04,0.023,0,655.4,0.456,8.5,DCF,60,30,7,160,0.05,0.15,25,0,0,Lake water,Single,16.34225572,91.05162851
NaOH-activated SCW biochars,800,120,89.7,0.3,2.4,0,0.026755853,7.4,0.04,0.023,0,655.4,0.456,8.5,DCF,120,30,7,160,0.05,0.15,25,0,0,Lake water,Single,13.92556863,107.1628758
NaOH-activated SCW biochars,800,120,89.7,0.3,2.4,0,0.026755853,7.4,0.04,0.023,0,655.4,0.456,8.5,DCF,240,30,7,160,0.05,0.15,25,0,0,Lake water,Single,17.42706439,83.81957075
NaOH-activated SCW biochars,800,120,89.7,0.3,2.4,0,0.026755853,7.4,0.04,0.023,0,655.4,0.456,8.5,DCF,480,30,7,160,0.05,0.15,25,0,0,Lake water,Single,13.3766629,110.8222473
NaOH-activated SCW biochars,800,120,89.7,0.3,2.4,0,0.026755853,7.4,0.04,0.023,0,655.4,0.456,8.5,DCF,720,30,7,160,0.05,0.15,25,0,0,Lake water,Single,17.67164786,82.1890143
NaOH-activated SCW biochars,800,120,89.7,0.3,2.4,0,0.026755853,7.4,0.04,0.023,0,655.4,0.456,8.5,DCF,960,30,7,160,0.05,0.15,25,0,0,Lake water,Single,16.36740353,90.8839765
NaOH-activated SCW biochars,800,120,89.7,0.3,2.4,0,0.026755853,7.4,0.04,0.023,0,655.4,0.456,8.5,DCF,1440,30,7,160,0.05,0.15,25,0,0,Lake water,Single,16.36740353,90.8839765
NaOH-activated SCW biochars,800,120,89.7,0.3,2.4,0,0.026755853,7.4,0.04,0.023,0,655.4,0.456,8.5,DCF,0,30,7,160,0.05,0.15,25,0,0,Lake water,Single,30,0
NaOH-activated SCW biochars,800,120,89.7,0.3,2.4,0,0.026755853,7.4,0.04,0.023,0,655.4,0.456,8.5,DCF,30,30,7,160,0.05,0.15,25,0,0,Lake water,Single,19.42460604,70.50262639
NaOH-activated SCW biochars,800,120,89.7,0.3,2.4,0,0.026755853,7.4,0.04,0.023,0,655.4,0.456,8.5,DCF,60,30,7,160,0.05,0.15,25,0,0,Lake water,Single,16.659627,88.93581999
NaOH-activated SCW biochars,800,120,89.7,0.3,2.4,0,0.026755853,7.4,0.04,0.023,0,655.4,0.456,8.5,DCF,120,30,7,160,0.05,0.15,25,0,0,Lake water,Single,17.19443728,85.37041814
NaOH-activated SCW biochars,800,120,89.7,0.3,2.4,0,0.026755853,7.4,0.04,0.023,0,655.4,0.456,8.5,DCF,240,30,7,160,0.05,0.15,25,0,0,Lake water,Single,13.58993497,109.4004336
NaOH-activated SCW biochars,800,120,89.7,0.3,2.4,0,0.026755853,7.4,0.04,0.023,0,655.4,0.456,8.5,DCF,480,30,7,160,0.05,0.15,25,0,0,Lake water,Single,16.06562722,92.89581855
NaOH-activated SCW biochars,800,120,89.7,0.3,2.4,0,0.026755853,7.4,0.04,0.023,0,655.4,0.456,8.5,DCF,720,30,7,160,0.05,0.15,25,0,0,Lake water,Single,15.24977427,98.33483822
NaOH-activated SCW biochars,800,120,89.7,0.3,2.4,0,0.026755853,7.4,0.04,0.023,0,655.4,0.456,8.5,DCF,960,30,7,160,0.05,0.15,25,0,0,Lake water,Single,14.96834999,100.211
NaOH-activated SCW biochars,800,120,89.7,0.3,2.4,0,0.026755853,7.4,0.04,0.023,0,655.4,0.456,8.5,DCF,1440,30,7,160,0.05,0.15,25,0,0,Lake water,Single,16.31200258,91.25331613
NaOH-activated SCW biochars,800,120,89.7,0.3,2.4,0,0.026755853,7.4,0.04,0.023,0,655.4,0.456,8.5,DCF,0,30,7,160,0.05,0.15,25,0,0,Lake water,Single,30,0
NaOH-activated SCW biochars,800,120,89.7,0.3,2.4,0,0.026755853,7.4,0.04,0.023,0,655.4,0.456,8.5,DCF,30,30,7,160,0.05,0.15,25,0,0,Lake water,Single,17.18232882,85.45114121
NaOH-activated SCW biochars,800,120,89.7,0.3,2.4,0,0.026755853,7.4,0.04,0.023,0,655.4,0.456,8.5,DCF,60,30,7,160,0.05,0.15,25,0,0,Lake water,Single,16.17818983,92.14540113
NaOH-activated SCW biochars,800,120,89.7,0.3,2.4,0,0.026755853,7.4,0.04,0.023,0,655.4,0.456,8.5,DCF,120,30,7,160,0.05,0.15,25,0,0,Lake water,Single,15.68163603,95.45575979
NaOH-activated SCW biochars,800,120,89.7,0.3,2.4,0,0.026755853,7.4,0.04,0.023,0,655.4,0.456,8.5,DCF,240,30,7,160,0.05,0.15,25,0,0,Lake water,Single,14.69740353,102.0173098
NaOH-activated SCW biochars,800,120,89.7,0.3,2.4,0,0.026755853,7.4,0.04,0.023,0,655.4,0.456,8.5,DCF,480,30,7,160,0.05,0.15,25,0,0,Lake water,Single,17.05036924,86.33087176
NaOH-activated SCW biochars,800,120,89.7,0.3,2.4,0,0.026755853,7.4,0.04,0.023,0,655.4,0.456,8.5,DCF,720,30,7,160,0.05,0.15,25,0,0,Lake water,Single,15.09385682,99.37428786
NaOH-activated SCW biochars,800,120,89.7,0.3,2.4,0,0.026755853,7.4,0.04,0.023,0,655.4,0.456,8.5,DCF,960,30,7,160,0.05,0.15,25,0,0,Lake water,Single,15.22028432,98.53143789
NaOH-activated SCW biochars,800,120,89.7,0.3,2.4,0,0.026755853,7.4,0.04,0.023,0,655.4,0.456,8.5,DCF,1440,30,7,160,0.05,0.15,25,0,0,Lake water,Single,13.82288563,107.8474291
NaOH-activated SCW biochars,800,120,89.7,0.3,2.4,0,0.026755853,7.4,0.04,0.023,0,655.4,0.456,8.5,IBU,0,30,7,160,0.05,0.15,25,0,0,Lake water,Single,30,0
NaOH-activated SCW biochars,800,120,89.7,0.3,2.4,0,0.026755853,7.4,0.04,0.023,0,655.4,0.456,8.5,IBU,30,30,7,160,0.05,0.15,25,0,0,Lake water,Single,11.65934635,122.2710243
NaOH-activated SCW biochars,800,120,89.7,0.3,2.4,0,0.026755853,7.4,0.04,0.023,0,655.4,0.456,8.5,IBU,60,30,7,160,0.05,0.15,25,0,0,Lake water,Single,19.02067428,73.19550477
NaOH-activated SCW biochars,800,120,89.7,0.3,2.4,0,0.026755853,7.4,0.04,0.023,0,655.4,0.456,8.5,IBU,120,30,7,160,0.05,0.15,25,0,0,Lake water,Single,16.96274502,86.91503319
NaOH-activated SCW biochars,800,120,89.7,0.3,2.4,0,0.026755853,7.4,0.04,0.023,0,655.4,0.456,8.5,IBU,240,30,7,160,0.05,0.15,25,0,0,Lake water,Single,19.7195375,68.53641667
NaOH-activated SCW biochars,800,120,89.7,0.3,2.4,0,0.026755853,7.4,0.04,0.023,0,655.4,0.456,8.5,IBU,480,30,7,160,0.05,0.15,25,0,0,Lake water,Single,16.80492282,87.9671812
NaOH-activated SCW biochars,800,120,89.7,0.3,2.4,0,0.026755853,7.4,0.04,0.023,0,655.4,0.456,8.5,IBU,720,30,7,160,0.05,0.15,25,0,0,Lake water,Single,20.5772215,62.81852335
NaOH-activated SCW biochars,800,120,89.7,0.3,2.4,0,0.026755853,7.4,0.04,0.023,0,655.4,0.456,8.5,IBU,960,30,7,160,0.05,0.15,25,0,0,Lake water,Single,19.11226909,72.58487273
NaOH-activated SCW biochars,800,120,89.7,0.3,2.4,0,0.026755853,7.4,0.04,0.023,0,655.4,0.456,8.5,IBU,1440,30,7,160,0.05,0.15,25,0,0,Lake water,Single,19.11226909,72.58487273
NaOH-activated SCW biochars,800,120,89.7,0.3,2.4,0,0.026755853,7.4,0.04,0.023,0,655.4,0.456,8.5,IBU,0,30,7,160,0.05,0.15,25,0,0,Lake water,Single,30,0
NaOH-activated SCW biochars,800,120,89.7,0.3,2.4,0,0.026755853,7.4,0.04,0.023,0,655.4,0.456,8.5,IBU,30,30,7,160,0.05,0.15,25,0,0,Lake water,Single,21.70664162,55.28905586
NaOH-activated SCW biochars,800,120,89.7,0.3,2.4,0,0.026755853,7.4,0.04,0.023,0,655.4,0.456,8.5,IBU,60,30,7,160,0.05,0.15,25,0,0,Lake water,Single,18.71748584,75.21676107
NaOH-activated SCW biochars,800,120,89.7,0.3,2.4,0,0.026755853,7.4,0.04,0.023,0,655.4,0.456,8.5,IBU,120,30,7,160,0.05,0.15,25,0,0,Lake water,Single,19.6128258,69.24782798
NaOH-activated SCW biochars,800,120,89.7,0.3,2.4,0,0.026755853,7.4,0.04,0.023,0,655.4,0.456,8.5,IBU,240,30,7,160,0.05,0.15,25,0,0,Lake water,Single,16.6322543,89.11830469
NaOH-activated SCW biochars,800,120,89.7,0.3,2.4,0,0.026755853,7.4,0.04,0.023,0,655.4,0.456,8.5,IBU,480,30,7,160,0.05,0.15,25,0,0,Lake water,Single,19.72553481,68.49643457
NaOH-activated SCW biochars,800,120,89.7,0.3,2.4,0,0.026755853,7.4,0.04,0.023,0,655.4,0.456,8.5,IBU,720,30,7,160,0.05,0.15,25,0,0,Lake water,Single,18.12738014,79.15079906
NaOH-activated SCW biochars,800,120,89.7,0.3,2.4,0,0.026755853,7.4,0.04,0.023,0,655.4,0.456,8.5,IBU,960,30,7,160,0.05,0.15,25,0,0,Lake water,Single,17.85541238,80.96391749
NaOH-activated SCW biochars,800,120,89.7,0.3,2.4,0,0.026755853,7.4,0.04,0.023,0,655.4,0.456,8.5,IBU,1440,30,7,160,0.05,0.15,25,0,0,Lake water,Single,19.02334105,73.1777263
NaOH-activated SCW biochars,800,120,89.7,0.3,2.4,0,0.026755853,7.4,0.04,0.023,0,655.4,0.456,8.5,IBU,0,30,7,160,0.05,0.15,25,0,0,Lake water,Single,30,0
NaOH-activated SCW biochars,800,120,89.7,0.3,2.4,0,0.026755853,7.4,0.04,0.023,0,655.4,0.456,8.5,IBU,30,30,7,160,0.05,0.15,25,0,0,Lake water,Single,19.31071964,71.26186908
NaOH-activated SCW biochars,800,120,89.7,0.3,2.4,0,0.026755853,7.4,0.04,0.023,0,655.4,0.456,8.5,IBU,60,30,7,160,0.05,0.15,25,0,0,Lake water,Single,19.00444786,73.30368092
NaOH-activated SCW biochars,800,120,89.7,0.3,2.4,0,0.026755853,7.4,0.04,0.023,0,655.4,0.456,8.5,IBU,120,30,7,160,0.05,0.15,25,0,0,Lake water,Single,18.12360773,79.17594846
NaOH-activated SCW biochars,800,120,89.7,0.3,2.4,0,0.026755853,7.4,0.04,0.023,0,655.4,0.456,8.5,IBU,240,30,7,160,0.05,0.15,25,0,0,Lake water,Single,18.01304771,79.91301527
NaOH-activated SCW biochars,800,120,89.7,0.3,2.4,0,0.026755853,7.4,0.04,0.023,0,655.4,0.456,8.5,IBU,480,30,7,160,0.05,0.15,25,0,0,Lake water,Single,20.10406245,65.97291703
NaOH-activated SCW biochars,800,120,89.7,0.3,2.4,0,0.026755853,7.4,0.04,0.023,0,655.4,0.456,8.5,IBU,720,30,7,160,0.05,0.15,25,0,0,Lake water,Single,18.68370545,75.44196368
NaOH-activated SCW biochars,800,120,89.7,0.3,2.4,0,0.026755853,7.4,0.04,0.023,0,655.4,0.456,8.5,IBU,960,30,7,160,0.05,0.15,25,0,0,Lake water,Single,18.01038094,79.93079374
NaOH-activated SCW biochars,800,120,89.7,0.3,2.4,0,0.026755853,7.4,0.04,0.023,0,655.4,0.456,8.5,IBU,1440,30,7,160,0.05,0.15,25,0,0,Lake water,Single,16.84245226,87.71698493
NaOH-activated SCW biochars,800,120,89.7,0.3,2.4,0,0.026755853,7.4,0.04,0.023,0,655.4,0.456,8.5,NXP,0,30,7,160,0.05,0.15,25,0,0,Secondary effluent,Single,30,0
NaOH-activated SCW biochars,800,120,89.7,0.3,2.4,0,0.026755853,7.4,0.04,0.023,0,655.4,0.456,8.5,NXP,30,30,7,160,0.05,0.15,25,0,0,Secondary effluent,Single,16.47544089,90.16372742
NaOH-activated SCW biochars,800,120,89.7,0.3,2.4,0,0.026755853,7.4,0.04,0.023,0,655.4,0.456,8.5,NXP,60,30,7,160,0.05,0.15,25,0,0,Secondary effluent,Single,14.75115865,101.6589423
NaOH-activated SCW biochars,800,120,89.7,0.3,2.4,0,0.026755853,7.4,0.04,0.023,0,655.4,0.456,8.5,NXP,120,30,7,160,0.05,0.15,25,0,0,Secondary effluent,Single,10.23829,131.7447333
NaOH-activated SCW biochars,800,120,89.7,0.3,2.4,0,0.026755853,7.4,0.04,0.023,0,655.4,0.456,8.5,NXP,240,30,7,160,0.05,0.15,25,0,0,Secondary effluent,Single,6.130503288,159.1299781
NaOH-activated SCW biochars,800,120,89.7,0.3,2.4,0,0.026755853,7.4,0.04,0.023,0,655.4,0.456,8.5,NXP,480,30,7,160,0.05,0.15,25,0,0,Secondary effluent,Single,4.946082532,167.0261165
NaOH-activated SCW biochars,800,120,89.7,0.3,2.4,0,0.026755853,7.4,0.04,0.023,0,655.4,0.456,8.5,NXP,720,30,7,160,0.05,0.15,25,0,0,Secondary effluent,Single,3.841624192,174.3891721
NaOH-activated SCW biochars,800,120,89.7,0.3,2.4,0,0.026755853,7.4,0.04,0.023,0,655.4,0.456,8.5,NXP,960,30,7,160,0.05,0.15,25,0,0,Secondary effluent,Single,3.812232579,174.5851161
NaOH-activated SCW biochars,800,120,89.7,0.3,2.4,0,0.026755853,7.4,0.04,0.023,0,655.4,0.456,8.5,NXP,1440,30,7,160,0.05,0.15,25,0,0,Secondary effluent,Single,3.839646639,174.4023557
NaOH-activated SCW biochars,800,120,89.7,0.3,2.4,0,0.026755853,7.4,0.04,0.023,0,655.4,0.456,8.5,NXP,0,30,7,160,0.05,0.15,25,0,0,Secondary effluent,Single,30,0
NaOH-activated SCW biochars,800,120,89.7,0.3,2.4,0,0.026755853,7.4,0.04,0.023,0,655.4,0.456,8.5,NXP,30,30,7,160,0.05,0.15,25,0,0,Secondary effluent,Single,15.40427375,97.30484165
NaOH-activated SCW biochars,800,120,89.7,0.3,2.4,0,0.026755853,7.4,0.04,0.023,0,655.4,0.456,8.5,NXP,60,30,7,160,0.05,0.15,25,0,0,Secondary effluent,Single,14.36573847,104.2284102
NaOH-activated SCW biochars,800,120,89.7,0.3,2.4,0,0.026755853,7.4,0.04,0.023,0,655.4,0.456,8.5,NXP,120,30,7,160,0.05,0.15,25,0,0,Secondary effluent,Single,10.41486667,130.5675555
