Repository: ZeeshanHJ/Adsorption-capacity-prediction-for-ECs

# Paper title and data availability
This repository contains codes for the paper entitled " Machine-learning-based prediction and optimization of emerging contaminants' adsorption capacity on biochar materials" authored by Zeeshan Haider Jaffari, Heewon Jeong, Jaegwan Shin, Jinwoo Kwak, Changgil Son, Yong-Gu Lee, Sangwon Kim, Kangmin Chon, Kyung Hwa Cho, also known as the WEIL group at UNIST, Korea. File name "Raw_data" contains the data set of 3,757 data points used in this study to build this model. Besides, The published article can be found on

File: Raw_data.csv (part 13 of 16)
Adsorbent,Pyrolysis temperature ,Pyrolysis time,C,H,O,N,(O+N)/C,Ash,H/C,O/C,N/C,Surface area,Pore volume,Average pore size,Pollutant,Adsorption time,Initial concentration,Solution pH,RPM,Volume,Adsorbent dosage,Adsorption temperature,Ion concentration,Humic acid,Wastewater type,Adsorption type,Final concentration,Capacity
NaOH-activated SCW biochars,800,120,89.7,0.3,2.4,0,0.026755853,7.4,0.04,0.023,0,655.4,0.456,8.5,NXP,240,30,7,160,0.05,0.15,25,0,0,Secondary effluent,Single,9.345247736,137.6983484
NaOH-activated SCW biochars,800,120,89.7,0.3,2.4,0,0.026755853,7.4,0.04,0.023,0,655.4,0.456,8.5,NXP,480,30,7,160,0.05,0.15,25,0,0,Secondary effluent,Single,4.989421214,166.7371919
NaOH-activated SCW biochars,800,120,89.7,0.3,2.4,0,0.026755853,7.4,0.04,0.023,0,655.4,0.456,8.5,NXP,720,30,7,160,0.05,0.15,25,0,0,Secondary effluent,Single,4.580445501,169.4636967
NaOH-activated SCW biochars,800,120,89.7,0.3,2.4,0,0.026755853,7.4,0.04,0.023,0,655.4,0.456,8.5,NXP,960,30,7,160,0.05,0.15,25,0,0,Secondary effluent,Single,3.888912355,174.0739176
NaOH-activated SCW biochars,800,120,89.7,0.3,2.4,0,0.026755853,7.4,0.04,0.023,0,655.4,0.456,8.5,NXP,1440,30,7,160,0.05,0.15,25,0,0,Secondary effluent,Single,3.802001009,174.6533266
NaOH-activated SCW biochars,800,120,89.7,0.3,2.4,0,0.026755853,7.4,0.04,0.023,0,655.4,0.456,8.5,NXP,0,30,7,160,0.05,0.15,25,0,0,Secondary effluent,Single,30,0
NaOH-activated SCW biochars,800,120,89.7,0.3,2.4,0,0.026755853,7.4,0.04,0.023,0,655.4,0.456,8.5,NXP,30,30,7,160,0.05,0.15,25,0,0,Secondary effluent,Single,17.81804206,81.21305296
NaOH-activated SCW biochars,800,120,89.7,0.3,2.4,0,0.026755853,7.4,0.04,0.023,0,655.4,0.456,8.5,NXP,60,30,7,160,0.05,0.15,25,0,0,Secondary effluent,Single,14.21131048,105.2579301
NaOH-activated SCW biochars,800,120,89.7,0.3,2.4,0,0.026755853,7.4,0.04,0.023,0,655.4,0.456,8.5,NXP,120,30,7,160,0.05,0.15,25,0,0,Secondary effluent,Single,10.35720011,130.9519993
NaOH-activated SCW biochars,800,120,89.7,0.3,2.4,0,0.026755853,7.4,0.04,0.023,0,655.4,0.456,8.5,NXP,240,30,7,160,0.05,0.15,25,0,0,Secondary effluent,Single,6.965908089,153.5606127
NaOH-activated SCW biochars,800,120,89.7,0.3,2.4,0,0.026755853,7.4,0.04,0.023,0,655.4,0.456,8.5,NXP,480,30,7,160,0.05,0.15,25,0,0,Secondary effluent,Single,5.152906401,165.6472907
NaOH-activated SCW biochars,800,120,89.7,0.3,2.4,0,0.026755853,7.4,0.04,0.023,0,655.4,0.456,8.5,NXP,720,30,7,160,0.05,0.15,25,0,0,Secondary effluent,Single,3.139646127,179.0690258
NaOH-activated SCW biochars,800,120,89.7,0.3,2.4,0,0.026755853,7.4,0.04,0.023,0,655.4,0.456,8.5,NXP,960,30,7,160,0.05,0.15,25,0,0,Secondary effluent,Single,3.885187372,174.0987509
NaOH-activated SCW biochars,800,120,89.7,0.3,2.4,0,0.026755853,7.4,0.04,0.023,0,655.4,0.456,8.5,NXP,1440,30,7,160,0.05,0.15,25,0,0,Secondary effluent,Single,3.885039875,174.0997342
NaOH-activated SCW biochars,800,120,89.7,0.3,2.4,0,0.026755853,7.4,0.04,0.023,0,655.4,0.456,8.5,DCF,0,30,7,160,0.05,0.15,25,0,0,Secondary effluent,Single,30,0
NaOH-activated SCW biochars,800,120,89.7,0.3,2.4,0,0.026755853,7.4,0.04,0.023,0,655.4,0.456,8.5,DCF,30,30,7,160,0.05,0.15,25,0,0,Secondary effluent,Single,22.68515706,48.76561963
NaOH-activated SCW biochars,800,120,89.7,0.3,2.4,0,0.026755853,7.4,0.04,0.023,0,655.4,0.456,8.5,DCF,60,30,7,160,0.05,0.15,25,0,0,Secondary effluent,Single,21.11139904,59.25733972
NaOH-activated SCW biochars,800,120,89.7,0.3,2.4,0,0.026755853,7.4,0.04,0.023,0,655.4,0.456,8.5,DCF,120,30,7,160,0.05,0.15,25,0,0,Secondary effluent,Single,18.69345275,75.37698164
NaOH-activated SCW biochars,800,120,89.7,0.3,2.4,0,0.026755853,7.4,0.04,0.023,0,655.4,0.456,8.5,DCF,240,30,7,160,0.05,0.15,25,0,0,Secondary effluent,Single,17.66502027,82.2331982
NaOH-activated SCW biochars,800,120,89.7,0.3,2.4,0,0.026755853,7.4,0.04,0.023,0,655.4,0.456,8.5,DCF,480,30,7,160,0.05,0.15,25,0,0,Secondary effluent,Single,17.83869033,81.07539783
NaOH-activated SCW biochars,800,120,89.7,0.3,2.4,0,0.026755853,7.4,0.04,0.023,0,655.4,0.456,8.5,DCF,720,30,7,160,0.05,0.15,25,0,0,Secondary effluent,Single,17.4663622,83.55758536
NaOH-activated SCW biochars,800,120,89.7,0.3,2.4,0,0.026755853,7.4,0.04,0.023,0,655.4,0.456,8.5,DCF,960,30,7,160,0.05,0.15,25,0,0,Secondary effluent,Single,17.52686333,83.15424445
NaOH-activated SCW biochars,800,120,89.7,0.3,2.4,0,0.026755853,7.4,0.04,0.023,0,655.4,0.456,8.5,DCF,1440,30,7,160,0.05,0.15,25,0,0,Secondary effluent,Single,18.32266969,77.84886873
NaOH-activated SCW biochars,800,120,89.7,0.3,2.4,0,0.026755853,7.4,0.04,0.023,0,655.4,0.456,8.5,DCF,0,30,7,160,0.05,0.15,25,0,0,Secondary effluent,Single,30,0
NaOH-activated SCW biochars,800,120,89.7,0.3,2.4,0,0.026755853,7.4,0.04,0.023,0,655.4,0.456,8.5,DCF,30,30,7,160,0.05,0.15,25,0,0,Secondary effluent,Single,22.52571142,49.82859055
NaOH-activated SCW biochars,800,120,89.7,0.3,2.4,0,0.026755853,7.4,0.04,0.023,0,655.4,0.456,8.5,DCF,60,30,7,160,0.05,0.15,25,0,0,Secondary effluent,Single,20.82435145,61.17099034
NaOH-activated SCW biochars,800,120,89.7,0.3,2.4,0,0.026755853,7.4,0.04,0.023,0,655.4,0.456,8.5,DCF,120,30,7,160,0.05,0.15,25,0,0,Secondary effluent,Single,18.91906888,73.87287411
NaOH-activated SCW biochars,800,120,89.7,0.3,2.4,0,0.026755853,7.4,0.04,0.023,0,655.4,0.456,8.5,DCF,240,30,7,160,0.05,0.15,25,0,0,Secondary effluent,Single,17.39838067,84.01079555
NaOH-activated SCW biochars,800,120,89.7,0.3,2.4,0,0.026755853,7.4,0.04,0.023,0,655.4,0.456,8.5,DCF,480,30,7,160,0.05,0.15,25,0,0,Secondary effluent,Single,17.47738742,83.48408389
NaOH-activated SCW biochars,800,120,89.7,0.3,2.4,0,0.026755853,7.4,0.04,0.023,0,655.4,0.456,8.5,DCF,720,30,7,160,0.05,0.15,25,0,0,Secondary effluent,Single,17.57541738,82.83055081
NaOH-activated SCW biochars,800,120,89.7,0.3,2.4,0,0.026755853,7.4,0.04,0.023,0,655.4,0.456,8.5,DCF,960,30,7,160,0.05,0.15,25,0,0,Secondary effluent,Single,17.65136927,82.32420485
NaOH-activated SCW biochars,800,120,89.7,0.3,2.4,0,0.026755853,7.4,0.04,0.023,0,655.4,0.456,8.5,DCF,1440,30,7,160,0.05,0.15,25,0,0,Secondary effluent,Single,18.41634232,77.22438452
NaOH-activated SCW biochars,800,120,89.7,0.3,2.4,0,0.026755853,7.4,0.04,0.023,0,655.4,0.456,8.5,DCF,0,30,7,160,0.05,0.15,25,0,0,Secondary effluent,Single,30,0
NaOH-activated SCW biochars,800,120,89.7,0.3,2.4,0,0.026755853,7.4,0.04,0.023,0,655.4,0.456,8.5,DCF,30,30,7,160,0.05,0.15,25,0,0,Secondary effluent,Single,22.71229498,48.58470016
NaOH-activated SCW biochars,800,120,89.7,0.3,2.4,0,0.026755853,7.4,0.04,0.023,0,655.4,0.456,8.5,DCF,60,30,7,160,0.05,0.15,25,0,0,Secondary effluent,Single,20.89741651,60.68388993
NaOH-activated SCW biochars,800,120,89.7,0.3,2.4,0,0.026755853,7.4,0.04,0.023,0,655.4,0.456,8.5,DCF,120,30,7,160,0.05,0.15,25,0,0,Secondary effluent,Single,19.03118287,73.12544754
NaOH-activated SCW biochars,800,120,89.7,0.3,2.4,0,0.026755853,7.4,0.04,0.023,0,655.4,0.456,8.5,DCF,240,30,7,160,0.05,0.15,25,0,0,Secondary effluent,Single,17.92755967,80.48293555
NaOH-activated SCW biochars,800,120,89.7,0.3,2.4,0,0.026755853,7.4,0.04,0.023,0,655.4,0.456,8.5,DCF,480,30,7,160,0.05,0.15,25,0,0,Secondary effluent,Single,17.70910367,81.93930885
NaOH-activated SCW biochars,800,120,89.7,0.3,2.4,0,0.026755853,7.4,0.04,0.023,0,655.4,0.456,8.5,DCF,720,30,7,160,0.05,0.15,25,0,0,Secondary effluent,Single,17.60382223,82.6411851
NaOH-activated SCW biochars,800,120,89.7,0.3,2.4,0,0.026755853,7.4,0.04,0.023,0,655.4,0.456,8.5,DCF,960,30,7,160,0.05,0.15,25,0,0,Secondary effluent,Single,17.60382223,82.6411851
NaOH-activated SCW biochars,800,120,89.7,0.3,2.4,0,0.026755853,7.4,0.04,0.023,0,655.4,0.456,8.5,DCF,1440,30,7,160,0.05,0.15,25,0,0,Secondary effluent,Single,18.4059366,77.29375601
NaOH-activated SCW biochars,800,120,89.7,0.3,2.4,0,0.026755853,7.4,0.04,0.023,0,655.4,0.456,8.5,IBU,0,30,7,160,0.05,0.15,25,0,0,Secondary effluent,Single,30,0
NaOH-activated SCW biochars,800,120,89.7,0.3,2.4,0,0.026755853,7.4,0.04,0.023,0,655.4,0.456,8.5,IBU,30,30,7,160,0.05,0.15,25,0,0,Secondary effluent,Single,24.26970706,38.20195295
NaOH-activated SCW biochars,800,120,89.7,0.3,2.4,0,0.026755853,7.4,0.04,0.023,0,655.4,0.456,8.5,IBU,60,30,7,160,0.05,0.15,25,0,0,Secondary effluent,Single,22.63094306,49.12704629
NaOH-activated SCW biochars,800,120,89.7,0.3,2.4,0,0.026755853,7.4,0.04,0.023,0,655.4,0.456,8.5,IBU,120,30,7,160,0.05,0.15,25,0,0,Secondary effluent,Single,20.51370721,63.24195191
NaOH-activated SCW biochars,800,120,89.7,0.3,2.4,0,0.026755853,7.4,0.04,0.023,0,655.4,0.456,8.5,IBU,240,30,7,160,0.05,0.15,25,0,0,Secondary effluent,Single,20.24389637,65.04069084
NaOH-activated SCW biochars,800,120,89.7,0.3,2.4,0,0.026755853,7.4,0.04,0.023,0,655.4,0.456,8.5,IBU,480,30,7,160,0.05,0.15,25,0,0,Secondary effluent,Single,20.22238584,65.18409441
NaOH-activated SCW biochars,800,120,89.7,0.3,2.4,0,0.026755853,7.4,0.04,0.023,0,655.4,0.456,8.5,IBU,720,30,7,160,0.05,0.15,25,0,0,Secondary effluent,Single,20.20473291,65.30178063
NaOH-activated SCW biochars,800,120,89.7,0.3,2.4,0,0.026755853,7.4,0.04,0.023,0,655.4,0.456,8.5,IBU,960,30,7,160,0.05,0.15,25,0,0,Secondary effluent,Single,20.15129044,65.65806376
NaOH-activated SCW biochars,800,120,89.7,0.3,2.4,0,0.026755853,7.4,0.04,0.023,0,655.4,0.456,8.5,IBU,1440,30,7,160,0.05,0.15,25,0,0,Secondary effluent,Single,20.69211202,62.05258655
NaOH-activated SCW biochars,800,120,89.7,0.3,2.4,0,0.026755853,7.4,0.04,0.023,0,655.4,0.456,8.5,IBU,0,30,7,160,0.05,0.15,25,0,0,Secondary effluent,Single,30,0
NaOH-activated SCW biochars,800,120,89.7,0.3,2.4,0,0.026755853,7.4,0.04,0.023,0,655.4,0.456,8.5,IBU,30,30,7,160,0.05,0.15,25,0,0,Secondary effluent,Single,24.25655988,38.28960079
NaOH-activated SCW biochars,800,120,89.7,0.3,2.4,0,0.026755853,7.4,0.04,0.023,0,655.4,0.456,8.5,IBU,60,30,7,160,0.05,0.15,25,0,0,Secondary effluent,Single,22.83529412,47.76470588
NaOH-activated SCW biochars,800,120,89.7,0.3,2.4,0,0.026755853,7.4,0.04,0.023,0,655.4,0.456,8.5,IBU,120,30,7,160,0.05,0.15,25,0,0,Secondary effluent,Single,20.55107308,62.99284614
NaOH-activated SCW biochars,800,120,89.7,0.3,2.4,0,0.026755853,7.4,0.04,0.023,0,655.4,0.456,8.5,IBU,240,30,7,160,0.05,0.15,25,0,0,Secondary effluent,Single,20.24993146,65.00045691
NaOH-activated SCW biochars,800,120,89.7,0.3,2.4,0,0.026755853,7.4,0.04,0.023,0,655.4,0.456,8.5,IBU,480,30,7,160,0.05,0.15,25,0,0,Secondary effluent,Single,20.2029353,65.31376465
NaOH-activated SCW biochars,800,120,89.7,0.3,2.4,0,0.026755853,7.4,0.04,0.023,0,655.4,0.456,8.5,IBU,720,30,7,160,0.05,0.15,25,0,0,Secondary effluent,Single,20.05390656,66.30728963
NaOH-activated SCW biochars,800,120,89.7,0.3,2.4,0,0.026755853,7.4,0.04,0.023,0,655.4,0.456,8.5,IBU,960,30,7,160,0.05,0.15,25,0,0,Secondary effluent,Single,20.04411373,66.37257513
NaOH-activated SCW biochars,800,120,89.7,0.3,2.4,0,0.026755853,7.4,0.04,0.023,0,655.4,0.456,8.5,IBU,1440,30,7,160,0.05,0.15,25,0,0,Secondary effluent,Single,20.78582863,61.42780915
NaOH-activated SCW biochars,800,120,89.7,0.3,2.4,0,0.026755853,7.4,0.04,0.023,0,655.4,0.456,8.5,IBU,0,30,7,160,0.05,0.15,25,0,0,Secondary effluent,Single,30,0
NaOH-activated SCW biochars,800,120,89.7,0.3,2.4,0,0.026755853,7.4,0.04,0.023,0,655.4,0.456,8.5,IBU,30,30,7,160,0.05,0.15,25,0,0,Secondary effluent,Single,24.35752722,37.61648521
NaOH-activated SCW biochars,800,120,89.7,0.3,2.4,0,0.026755853,7.4,0.04,0.023,0,655.4,0.456,8.5,IBU,60,30,7,160,0.05,0.15,25,0,0,Secondary effluent,Single,21.90749197,53.95005352
NaOH-activated SCW biochars,800,120,89.7,0.3,2.4,0,0.026755853,7.4,0.04,0.023,0,655.4,0.456,8.5,IBU,120,30,7,160,0.05,0.15,25,0,0,Secondary effluent,Single,20.5868352,62.754432
NaOH-activated SCW biochars,800,120,89.7,0.3,2.4,0,0.026755853,7.4,0.04,0.023,0,655.4,0.456,8.5,IBU,240,30,7,160,0.05,0.15,25,0,0,Secondary effluent,Single,21.25527728,58.29815148
NaOH-activated SCW biochars,800,120,89.7,0.3,2.4,0,0.026755853,7.4,0.04,0.023,0,655.4,0.456,8.5,IBU,480,30,7,160,0.05,0.15,25,0,0,Secondary effluent,Single,20.76734942,61.55100389
NaOH-activated SCW biochars,800,120,89.7,0.3,2.4,0,0.026755853,7.4,0.04,0.023,0,655.4,0.456,8.5,IBU,720,30,7,160,0.05,0.15,25,0,0,Secondary effluent,Single,20.63368646,62.44209028
NaOH-activated SCW biochars,800,120,89.7,0.3,2.4,0,0.026755853,7.4,0.04,0.023,0,655.4,0.456,8.5,IBU,960,30,7,160,0.05,0.15,25,0,0,Secondary effluent,Single,20.8048269,61.30115402
NaOH-activated SCW biochars,800,120,89.7,0.3,2.4,0,0.026755853,7.4,0.04,0.023,0,655.4,0.456,8.5,IBU,1440,30,7,160,0.05,0.15,25,0,0,Secondary effluent,Single,20.80087834,61.32747771
NaOH-activated SCW biochars,800,120,89.7,0.3,2.4,0,0.026755853,7.4,0.04,0.023,0,655.4,0.456,8.5,NXP,1440,10,7,160,0.05,0.15,25,0,0,Lake water,Single,0.357829094,64.28113937
NaOH-activated SCW biochars,800,120,89.7,0.3,2.4,0,0.026755853,7.4,0.04,0.023,0,655.4,0.456,8.5,NXP,1440,20,7,160,0.05,0.15,25,0,0,Lake water,Single,0.45732273,130.2845151
NaOH-activated SCW biochars,800,120,89.7,0.3,2.4,0,0.026755853,7.4,0.04,0.023,0,655.4,0.456,8.5,NXP,1440,30,7,160,0.05,0.15,25,0,0,Lake water,Single,1.696268543,188.691543
NaOH-activated SCW biochars,800,120,89.7,0.3,2.4,0,0.026755853,7.4,0.04,0.023,0,655.4,0.456,8.5,NXP,1440,40,7,160,0.05,0.15,25,0,0,Lake water,Single,2.372529779,250.8498015
NaOH-activated SCW biochars,800,120,89.7,0.3,2.4,0,0.026755853,7.4,0.04,0.023,0,655.4,0.456,8.5,NXP,1440,50,7,160,0.05,0.15,25,0,0,Lake water,Single,9.835287421,267.7647505
NaOH-activated SCW biochars,800,120,89.7,0.3,2.4,0,0.026755853,7.4,0.04,0.023,0,655.4,0.456,8.5,NXP,1440,10,7,160,0.05,0.15,25,0,0,Lake water,Single,0.356755195,64.2882987
NaOH-activated SCW biochars,800,120,89.7,0.3,2.4,0,0.026755853,7.4,0.04,0.023,0,655.4,0.456,8.5,NXP,1440,20,7,160,0.05,0.15,25,0,0,Lake water,Single,0.432812527,130.4479165
NaOH-activated SCW biochars,800,120,89.7,0.3,2.4,0,0.026755853,7.4,0.04,0.023,0,655.4,0.456,8.5,NXP,1440,30,7,160,0.05,0.15,25,0,0,Lake water,Single,1.535067374,189.7662175
NaOH-activated SCW biochars,800,120,89.7,0.3,2.4,0,0.026755853,7.4,0.04,0.023,0,655.4,0.456,8.5,NXP,1440,40,7,160,0.05,0.15,25,0,0,Lake water,Single,4.598128324,236.0124778
NaOH-activated SCW biochars,800,120,89.7,0.3,2.4,0,0.026755853,7.4,0.04,0.023,0,655.4,0.456,8.5,NXP,1440,50,7,160,0.05,0.15,25,0,0,Lake water,Single,10.10457002,265.9695332
NaOH-activated SCW biochars,800,120,89.7,0.3,2.4,0,0.026755853,7.4,0.04,0.023,0,655.4,0.456,8.5,NXP,1440,10,7,160,0.05,0.15,25,0,0,Lake water,Single,0.35650881,64.28994126
NaOH-activated SCW biochars,800,120,89.7,0.3,2.4,0,0.026755853,7.4,0.04,0.023,0,655.4,0.456,8.5,NXP,1440,20,7,160,0.05,0.15,25,0,0,Lake water,Single,0.540217668,129.7318822
NaOH-activated SCW biochars,800,120,89.7,0.3,2.4,0,0.026755853,7.4,0.04,0.023,0,655.4,0.456,8.5,NXP,1440,30,7,160,0.05,0.15,25,0,0,Lake water,Single,1.15092012,192.3271992
NaOH-activated SCW biochars,800,120,89.7,0.3,2.4,0,0.026755853,7.4,0.04,0.023,0,655.4,0.456,8.5,NXP,1440,40,7,160,0.05,0.15,25,0,0,Lake water,Single,3.016828941,246.5544737
NaOH-activated SCW biochars,800,120,89.7,0.3,2.4,0,0.026755853,7.4,0.04,0.023,0,655.4,0.456,8.5,NXP,1440,50,7,160,0.05,0.15,25,0,0,Lake water,Single,10.06810674,266.2126217
NaOH-activated SCW biochars,800,120,89.7,0.3,2.4,0,0.026755853,7.4,0.04,0.023,0,655.4,0.456,8.5,DCF,1440,10,7,160,0.05,0.15,25,0,0,Lake water,Single,0.540495031,63.06336646
NaOH-activated SCW biochars,800,120,89.7,0.3,2.4,0,0.026755853,7.4,0.04,0.023,0,655.4,0.456,8.5,DCF,1440,20,7,160,0.05,0.15,25,0,0,Lake water,Single,6.018404134,93.21063911
NaOH-activated SCW biochars,800,120,89.7,0.3,2.4,0,0.026755853,7.4,0.04,0.023,0,655.4,0.456,8.5,DCF,1440,30,7,160,0.05,0.15,25,0,0,Lake water,Single,16.35908043,90.9394638
NaOH-activated SCW biochars,800,120,89.7,0.3,2.4,0,0.026755853,7.4,0.04,0.023,0,655.4,0.456,8.5,DCF,1440,40,7,160,0.05,0.15,25,0,0,Lake water,Single,24.45164383,103.6557078
NaOH-activated SCW biochars,800,120,89.7,0.3,2.4,0,0.026755853,7.4,0.04,0.023,0,655.4,0.456,8.5,DCF,1440,50,7,160,0.05,0.15,25,0,0,Lake water,Single,35.72063124,95.19579171
NaOH-activated SCW biochars,800,120,89.7,0.3,2.4,0,0.026755853,7.4,0.04,0.023,0,655.4,0.456,8.5,DCF,1440,10,7,160,0.05,0.15,25,0,0,Lake water,Single,0.613520074,62.57653284
NaOH-activated SCW biochars,800,120,89.7,0.3,2.4,0,0.026755853,7.4,0.04,0.023,0,655.4,0.456,8.5,DCF,1440,20,7,160,0.05,0.15,25,0,0,Lake water,Single,4.891630582,100.7224628
NaOH-activated SCW biochars,800,120,89.7,0.3,2.4,0,0.026755853,7.4,0.04,0.023,0,655.4,0.456,8.5,DCF,1440,30,7,160,0.05,0.15,25,0,0,Lake water,Single,15.91267842,93.91547723
NaOH-activated SCW biochars,800,120,89.7,0.3,2.4,0,0.026755853,7.4,0.04,0.023,0,655.4,0.456,8.5,DCF,1440,40,7,160,0.05,0.15,25,0,0,Lake water,Single,25.34564622,97.69569189
NaOH-activated SCW biochars,800,120,89.7,0.3,2.4,0,0.026755853,7.4,0.04,0.023,0,655.4,0.456,8.5,DCF,1440,50,7,160,0.05,0.15,25,0,0,Lake water,Single,36.92226792,87.18488053
NaOH-activated SCW biochars,800,120,89.7,0.3,2.4,0,0.026755853,7.4,0.04,0.023,0,655.4,0.456,8.5,DCF,1440,10,7,160,0.05,0.15,25,0,0,Lake water,Single,0.65779621,62.2813586
NaOH-activated SCW biochars,800,120,89.7,0.3,2.4,0,0.026755853,7.4,0.04,0.023,0,655.4,0.456,8.5,DCF,1440,20,7,160,0.05,0.15,25,0,0,Lake water,Single,6.059907248,92.93395168
NaOH-activated SCW biochars,800,120,89.7,0.3,2.4,0,0.026755853,7.4,0.04,0.023,0,655.4,0.456,8.5,DCF,1440,30,7,160,0.05,0.15,25,0,0,Lake water,Single,14.63836173,102.4109218
NaOH-activated SCW biochars,800,120,89.7,0.3,2.4,0,0.026755853,7.4,0.04,0.023,0,655.4,0.456,8.5,DCF,1440,40,7,160,0.05,0.15,25,0,0,Lake water,Single,24.94459255,100.369383
NaOH-activated SCW biochars,800,120,89.7,0.3,2.4,0,0.026755853,7.4,0.04,0.023,0,655.4,0.456,8.5,DCF,1440,50,7,160,0.05,0.15,25,0,0,Lake water,Single,36.81656022,87.88959852
NaOH-activated SCW biochars,800,120,89.7,0.3,2.4,0,0.026755853,7.4,0.04,0.023,0,655.4,0.456,8.5,IBU,1440,10,7,160,0.05,0.15,25,0,0,Lake water,Single,0.915615777,60.56256149
NaOH-activated SCW biochars,800,120,89.7,0.3,2.4,0,0.026755853,7.4,0.04,0.023,0,655.4,0.456,8.5,IBU,1440,20,7,160,0.05,0.15,25,0,0,Lake water,Single,9.441714899,70.38856734
NaOH-activated SCW biochars,800,120,89.7,0.3,2.4,0,0.026755853,7.4,0.04,0.023,0,655.4,0.456,8.5,IBU,1440,30,7,160,0.05,0.15,25,0,0,Lake water,Single,19.3951608,70.69892803
NaOH-activated SCW biochars,800,120,89.7,0.3,2.4,0,0.026755853,7.4,0.04,0.023,0,655.4,0.456,8.5,IBU,1440,40,7,160,0.05,0.15,25,0,0,Lake water,Single,25.52516195,96.49892036
NaOH-activated SCW biochars,800,120,89.7,0.3,2.4,0,0.026755853,7.4,0.04,0.023,0,655.4,0.456,8.5,IBU,1440,50,7,160,0.05,0.15,25,0,0,Lake water,Single,38.80518801,74.63207993
NaOH-activated SCW biochars,800,120,89.7,0.3,2.4,0,0.026755853,7.4,0.04,0.023,0,655.4,0.456,8.5,IBU,1440,10,7,160,0.05,0.15,25,0,0,Lake water,Single,1.056048526,59.62634316
NaOH-activated SCW biochars,800,120,89.7,0.3,2.4,0,0.026755853,7.4,0.04,0.023,0,655.4,0.456,8.5,IBU,1440,20,7,160,0.05,0.15,25,0,0,Lake water,Single,8.560132623,76.26578251
NaOH-activated SCW biochars,800,120,89.7,0.3,2.4,0,0.026755853,7.4,0.04,0.023,0,655.4,0.456,8.5,IBU,1440,30,7,160,0.05,0.15,25,0,0,Lake water,Single,19.09750278,72.68331481
NaOH-activated SCW biochars,800,120,89.7,0.3,2.4,0,0.026755853,7.4,0.04,0.023,0,655.4,0.456,8.5,IBU,1440,40,7,160,0.05,0.15,25,0,0,Lake water,Single,29.34646019,71.02359871
NaOH-activated SCW biochars,800,120,89.7,0.3,2.4,0,0.026755853,7.4,0.04,0.023,0,655.4,0.456,8.5,IBU,1440,50,7,160,0.05,0.15,25,0,0,Lake water,Single,40.10152363,65.98984246
NaOH-activated SCW biochars,800,120,89.7,0.3,2.4,0,0.026755853,7.4,0.04,0.023,0,655.4,0.456,8.5,IBU,1440,10,7,160,0.05,0.15,25,0,0,Lake water,Single,1.139677642,59.06881572
NaOH-activated SCW biochars,800,120,89.7,0.3,2.4,0,0.026755853,7.4,0.04,0.023,0,655.4,0.456,8.5,IBU,1440,20,7,160,0.05,0.15,25,0,0,Lake water,Single,9.99208862,66.7194092
NaOH-activated SCW biochars,800,120,89.7,0.3,2.4,0,0.026755853,7.4,0.04,0.023,0,655.4,0.456,8.5,IBU,1440,30,7,160,0.05,0.15,25,0,0,Lake water,Single,18.02093028,79.86046482
NaOH-activated SCW biochars,800,120,89.7,0.3,2.4,0,0.026755853,7.4,0.04,0.023,0,655.4,0.456,8.5,IBU,1440,40,7,160,0.05,0.15,25,0,0,Lake water,Single,27.56441604,82.90389308
NaOH-activated SCW biochars,800,120,89.7,0.3,2.4,0,0.026755853,7.4,0.04,0.023,0,655.4,0.456,8.5,IBU,1440,50,7,160,0.05,0.15,25,0,0,Lake water,Single,40.07442025,66.17053164
NaOH-activated SCW biochars,800,120,89.7,0.3,2.4,0,0.026755853,7.4,0.04,0.023,0,655.4,0.456,8.5,NXP,1440,10,7,160,0.05,0.15,25,0,0,Secondary effluent,Single,0.266454685,64.8903021
NaOH-activated SCW biochars,800,120,89.7,0.3,2.4,0,0.026755853,7.4,0.04,0.023,0,655.4,0.456,8.5,NXP,1440,20,7,160,0.05,0.15,25,0,0,Secondary effluent,Single,1.078496636,126.1433558
NaOH-activated SCW biochars,800,120,89.7,0.3,2.4,0,0.026755853,7.4,0.04,0.023,0,655.4,0.456,8.5,NXP,1440,30,7,160,0.05,0.15,25,0,0,Secondary effluent,Single,2.220718688,185.1952087
NaOH-activated SCW biochars,800,120,89.7,0.3,2.4,0,0.026755853,7.4,0.04,0.023,0,655.4,0.456,8.5,NXP,1440,40,7,160,0.05,0.15,25,0,0,Secondary effluent,Single,6.345361609,224.3642559
NaOH-activated SCW biochars,800,120,89.7,0.3,2.4,0,0.026755853,7.4,0.04,0.023,0,655.4,0.456,8.5,NXP,1440,50,7,160,0.05,0.15,25,0,0,Secondary effluent,Single,11.93159901,253.7893399
NaOH-activated SCW biochars,800,120,89.7,0.3,2.4,0,0.026755853,7.4,0.04,0.023,0,655.4,0.456,8.5,NXP,1440,10,7,160,0.05,0.15,25,0,0,Secondary effluent,Single,0.249983332,65.00011112
NaOH-activated SCW biochars,800,120,89.7,0.3,2.4,0,0.026755853,7.4,0.04,0.023,0,655.4,0.456,8.5,NXP,1440,20,7,160,0.05,0.15,25,0,0,Secondary effluent,Single,1.094929524,126.0338032
NaOH-activated SCW biochars,800,120,89.7,0.3,2.4,0,0.026755853,7.4,0.04,0.023,0,655.4,0.456,8.5,NXP,1440,30,7,160,0.05,0.15,25,0,0,Secondary effluent,Single,2.177944457,185.4803703
NaOH-activated SCW biochars,800,120,89.7,0.3,2.4,0,0.026755853,7.4,0.04,0.023,0,655.4,0.456,8.5,NXP,1440,40,7,160,0.05,0.15,25,0,0,Secondary effluent,Single,6.191985708,225.3867619
NaOH-activated SCW biochars,800,120,89.7,0.3,2.4,0,0.026755853,7.4,0.04,0.023,0,655.4,0.456,8.5,NXP,1440,50,7,160,0.05,0.15,25,0,0,Secondary effluent,Single,13.60529613,242.6313591
NaOH-activated SCW biochars,800,120,89.7,0.3,2.4,0,0.026755853,7.4,0.04,0.023,0,655.4,0.456,8.5,NXP,1440,10,7,160,0.05,0.15,25,0,0,Secondary effluent,Single,0.266881213,64.88745858
NaOH-activated SCW biochars,800,120,89.7,0.3,2.4,0,0.026755853,7.4,0.04,0.023,0,655.4,0.456,8.5,NXP,1440,20,7,160,0.05,0.15,25,0,0,Secondary effluent,Single,1.118804865,125.8746342
NaOH-activated SCW biochars,800,120,89.7,0.3,2.4,0,0.026755853,7.4,0.04,0.023,0,655.4,0.456,8.5,NXP,1440,30,7,160,0.05,0.15,25,0,0,Secondary effluent,Single,2.192601995,185.3826534
NaOH-activated SCW biochars,800,120,89.7,0.3,2.4,0,0.026755853,7.4,0.04,0.023,0,655.4,0.456,8.5,NXP,1440,40,7,160,0.05,0.15,25,0,0,Secondary effluent,Single,5.561428657,229.5904756
NaOH-activated SCW biochars,800,120,89.7,0.3,2.4,0,0.026755853,7.4,0.04,0.023,0,655.4,0.456,8.5,NXP,1440,50,7,160,0.05,0.15,25,0,0,Secondary effluent,Single,11.51590208,256.5606528
NaOH-activated SCW biochars,800,120,89.7,0.3,2.4,0,0.026755853,7.4,0.04,0.023,0,655.4,0.456,8.5,DCF,1440,10,7,160,0.05,0.15,25,0,0,Secondary effluent,Single,1.822266135,54.51822576
NaOH-activated SCW biochars,800,120,89.7,0.3,2.4,0,0.026755853,7.4,0.04,0.023,0,655.4,0.456,8.5,DCF,1440,20,7,160,0.05,0.15,25,0,0,Secondary effluent,Single,8.435791352,77.09472432
NaOH-activated SCW biochars,800,120,89.7,0.3,2.4,0,0.026755853,7.4,0.04,0.023,0,655.4,0.456,8.5,DCF,1440,30,7,160,0.05,0.15,25,0,0,Secondary effluent,Single,16.13702314,92.41984573
NaOH-activated SCW biochars,800,120,89.7,0.3,2.4,0,0.026755853,7.4,0.04,0.023,0,655.4,0.456,8.5,DCF,1440,40,7,160,0.05,0.15,25,0,0,Secondary effluent,Single,26.97055436,86.86297093
NaOH-activated SCW biochars,800,120,89.7,0.3,2.4,0,0.026755853,7.4,0.04,0.023,0,655.4,0.456,8.5,DCF,1440,50,7,160,0.05,0.15,25,0,0,Secondary effluent,Single,32.8190527,114.5396487
NaOH-activated SCW biochars,800,120,89.7,0.3,2.4,0,0.026755853,7.4,0.04,0.023,0,655.4,0.456,8.5,DCF,1440,10,7,160,0.05,0.15,25,0,0,Secondary effluent,Single,1.601167309,55.99221794
NaOH-activated SCW biochars,800,120,89.7,0.3,2.4,0,0.026755853,7.4,0.04,0.023,0,655.4,0.456,8.5,DCF,1440,20,7,160,0.05,0.15,25,0,0,Secondary effluent,Single,9.42903319,70.47311206
NaOH-activated SCW biochars,800,120,89.7,0.3,2.4,0,0.026755853,7.4,0.04,0.023,0,655.4,0.456,8.5,DCF,1440,30,7,160,0.05,0.15,25,0,0,Secondary effluent,Single,13.63593532,109.0937645
NaOH-activated SCW biochars,800,120,89.7,0.3,2.4,0,0.026755853,7.4,0.04,0.023,0,655.4,0.456,8.5,DCF,1440,40,7,160,0.05,0.15,25,0,0,Secondary effluent,Single,26.19654365,92.0230423
NaOH-activated SCW biochars,800,120,89.7,0.3,2.4,0,0.026755853,7.4,0.04,0.023,0,655.4,0.456,8.5,DCF,1440,50,7,160,0.05,0.15,25,0,0,Secondary effluent,Single,35.64608424,95.69277177
NaOH-activated SCW biochars,800,120,89.7,0.3,2.4,0,0.026755853,7.4,0.04,0.023,0,655.4,0.456,8.5,DCF,1440,10,7,160,0.05,0.15,25,0,0,Secondary effluent,Single,1.78700841,54.75327727
NaOH-activated SCW biochars,800,120,89.7,0.3,2.4,0,0.026755853,7.4,0.04,0.023,0,655.4,0.456,8.5,DCF,1440,20,7,160,0.05,0.15,25,0,0,Secondary effluent,Single,7.005193412,86.63204392
NaOH-activated SCW biochars,800,120,89.7,0.3,2.4,0,0.026755853,7.4,0.04,0.023,0,655.4,0.456,8.5,DCF,1440,30,7,160,0.05,0.15,25,0,0,Secondary effluent,Single,16.8439664,87.70689064
NaOH-activated SCW biochars,800,120,89.7,0.3,2.4,0,0.026755853,7.4,0.04,0.023,0,655.4,0.456,8.5,DCF,1440,40,7,160,0.05,0.15,25,0,0,Secondary effluent,Single,25.51722281,96.55184796
NaOH-activated SCW biochars,800,120,89.7,0.3,2.4,0,0.026755853,7.4,0.04,0.023,0,655.4,0.456,8.5,DCF,1440,50,7,160,0.05,0.15,25,0,0,Secondary effluent,Single,36.07965603,92.80229311
NaOH-activated SCW biochars,800,120,89.7,0.3,2.4,0,0.026755853,7.4,0.04,0.023,0,655.4,0.456,8.5,IBU,1440,10,7,160,0.05,0.15,25,0,0,Secondary effluent,Single,2.080279093,52.79813938
NaOH-activated SCW biochars,800,120,89.7,0.3,2.4,0,0.026755853,7.4,0.04,0.023,0,655.4,0.456,8.5,IBU,1440,20,7,160,0.05,0.15,25,0,0,Secondary effluent,Single,10.11706686,65.8862209
NaOH-activated SCW biochars,800,120,89.7,0.3,2.4,0,0.026755853,7.4,0.04,0.023,0,655.4,0.456,8.5,IBU,1440,30,7,160,0.05,0.15,25,0,0,Secondary effluent,Single,19.23903116,71.73979226
NaOH-activated SCW biochars,800,120,89.7,0.3,2.4,0,0.026755853,7.4,0.04,0.023,0,655.4,0.456,8.5,IBU,1440,40,7,160,0.05,0.15,25,0,0,Secondary effluent,Single,28.0515295,79.65647002
NaOH-activated SCW biochars,800,120,89.7,0.3,2.4,0,0.026755853,7.4,0.04,0.023,0,655.4,0.456,8.5,IBU,1440,50,7,160,0.05,0.15,25,0,0,Secondary effluent,Single,38.78395977,74.77360153
NaOH-activated SCW biochars,800,120,89.7,0.3,2.4,0,0.026755853,7.4,0.04,0.023,0,655.4,0.456,8.5,IBU,1440,10,7,160,0.05,0.15,25,0,0,Secondary effluent,Single,1.83970988,54.40193413
NaOH-activated SCW biochars,800,120,89.7,0.3,2.4,0,0.026755853,7.4,0.04,0.023,0,655.4,0.456,8.5,IBU,1440,20,7,160,0.05,0.15,25,0,0,Secondary effluent,Single,9.984786783,66.76808811
NaOH-activated SCW biochars,800,120,89.7,0.3,2.4,0,0.026755853,7.4,0.04,0.023,0,655.4,0.456,8.5,IBU,1440,30,7,160,0.05,0.15,25,0,0,Secondary effluent,Single,19.26488717,71.5674189
NaOH-activated SCW biochars,800,120,89.7,0.3,2.4,0,0.026755853,7.4,0.04,0.023,0,655.4,0.456,8.5,IBU,1440,40,7,160,0.05,0.15,25,0,0,Secondary effluent,Single,29.52983517,69.80109888
NaOH-activated SCW biochars,800,120,89.7,0.3,2.4,0,0.026755853,7.4,0.04,0.023,0,655.4,0.456,8.5,IBU,1440,50,7,160,0.05,0.15,25,0,0,Secondary effluent,Single,39.00690507,73.28729951
NaOH-activated SCW biochars,800,120,89.7,0.3,2.4,0,0.026755853,7.4,0.04,0.023,0,655.4,0.456,8.5,IBU,1440,10,7,160,0.05,0.15,25,0,0,Secondary effluent,Single,2.063938478,52.90707681
NaOH-activated SCW biochars,800,120,89.7,0.3,2.4,0,0.026755853,7.4,0.04,0.023,0,655.4,0.456,8.5,IBU,1440,20,7,160,0.05,0.15,25,0,0,Secondary effluent,Single,7.335308656,84.43127563
NaOH-activated SCW biochars,800,120,89.7,0.3,2.4,0,0.026755853,7.4,0.04,0.023,0,655.4,0.456,8.5,IBU,1440,30,7,160,0.05,0.15,25,0,0,Secondary effluent,Single,19.0898192,72.73453868
NaOH-activated SCW biochars,800,120,89.7,0.3,2.4,0,0.026755853,7.4,0.04,0.023,0,655.4,0.456,8.5,IBU,1440,40,7,160,0.05,0.15,25,0,0,Secondary effluent,Single,29.44646856,70.35687624
NaOH-activated SCW biochars,800,120,89.7,0.3,2.4,0,0.026755853,7.4,0.04,0.023,0,655.4,0.456,8.5,IBU,1440,50,7,160,0.05,0.15,25,0,0,Secondary effluent,Single,39.0054944,73.29670399
NaOH-activated SCW biochars,800,120,89.7,0.3,2.4,0,0.026755853,7.4,0.04,0.023,0,655.4,0.456,8.5,NPX,1440,30,5,160,0.05,0.15,25,0,0,Lake water,Single,0.378652973,197.4756468
NaOH-activated SCW biochars,800,120,89.7,0.3,2.4,0,0.026755853,7.4,0.04,0.023,0,655.4,0.456,8.5,NPX,1440,30,7,160,0.05,0.15,25,0,0,Lake water,Single,4.008720308,173.2751979
NaOH-activated SCW biochars,800,120,89.7,0.3,2.4,0,0.026755853,7.4,0.04,0.023,0,655.4,0.456,8.5,NPX,1440,30,9,160,0.05,0.15,25,0,0,Lake water,Single,3.799414661,174.6705689
NaOH-activated SCW biochars,800,120,89.7,0.3,2.4,0,0.026755853,7.4,0.04,0.023,0,655.4,0.456,8.5,NPX,1440,30,11,160,0.05,0.15,25,0,0,Lake water,Single,4.713586425,168.5760905
NaOH-activated SCW biochars,800,120,89.7,0.3,2.4,0,0.026755853,7.4,0.04,0.023,0,655.4,0.456,8.5,NPX,1440,30,5,160,0.05,0.15,25,0,0,Lake water,Single,0.62980497,195.8013002
NaOH-activated SCW biochars,800,120,89.7,0.3,2.4,0,0.026755853,7.4,0.04,0.023,0,655.4,0.456,8.5,NPX,1440,30,7,160,0.05,0.15,25,0,0,Lake water,Single,1.792491054,188.0500596
NaOH-activated SCW biochars,800,120,89.7,0.3,2.4,0,0.026755853,7.4,0.04,0.023,0,655.4,0.456,8.5,NPX,1440,30,9,160,0.05,0.15,25,0,0,Lake water,Single,4.007771311,173.2815246
NaOH-activated SCW biochars,800,120,89.7,0.3,2.4,0,0.026755853,7.4,0.04,0.023,0,655.4,0.456,8.5,NPX,1440,30,11,160,0.05,0.15,25,0,0,Lake water,Single,3.468730836,176.8751278
NaOH-activated SCW biochars,800,120,89.7,0.3,2.4,0,0.026755853,7.4,0.04,0.023,0,655.4,0.456,8.5,NPX,1440,30,5,160,0.05,0.15,25,0,0,Lake water,Single,0.482737893,196.7817474
NaOH-activated SCW biochars,800,120,89.7,0.3,2.4,0,0.026755853,7.4,0.04,0.023,0,655.4,0.456,8.5,NPX,1440,30,7,160,0.05,0.15,25,0,0,Lake water,Single,0.725150486,195.1656634
NaOH-activated SCW biochars,800,120,89.7,0.3,2.4,0,0.026755853,7.4,0.04,0.023,0,655.4,0.456,8.5,NPX,1440,30,9,160,0.05,0.15,25,0,0,Lake water,Single,2.336223774,184.4251748
NaOH-activated SCW biochars,800,120,89.7,0.3,2.4,0,0.026755853,7.4,0.04,0.023,0,655.4,0.456,8.5,NPX,1440,30,11,160,0.05,0.15,25,0,0,Lake water,Single,4.293166685,171.3788888
NaOH-activated SCW biochars,800,120,89.7,0.3,2.4,0,0.026755853,7.4,0.04,0.023,0,655.4,0.456,8.5,DCF,1440,30,5,160,0.05,0.15,25,0,0,Lake water,Single,12.16238347,118.9174435
NaOH-activated SCW biochars,800,120,89.7,0.3,2.4,0,0.026755853,7.4,0.04,0.023,0,655.4,0.456,8.5,DCF,1440,30,7,160,0.05,0.15,25,0,0,Lake water,Single,16.28683707,91.4210862
NaOH-activated SCW biochars,800,120,89.7,0.3,2.4,0,0.026755853,7.4,0.04,0.023,0,655.4,0.456,8.5,DCF,1440,30,9,160,0.05,0.15,25,0,0,Lake water,Single,16.86620008,87.55866613
NaOH-activated SCW biochars,800,120,89.7,0.3,2.4,0,0.026755853,7.4,0.04,0.023,0,655.4,0.456,8.5,DCF,1440,30,11,160,0.05,0.15,25,0,0,Lake water,Single,17.9981501,80.01233269
NaOH-activated SCW biochars,800,120,89.7,0.3,2.4,0,0.026755853,7.4,0.04,0.023,0,655.4,0.456,8.5,DCF,1440,30,5,160,0.05,0.15,25,0,0,Lake water,Single,11.84099281,121.060048
NaOH-activated SCW biochars,800,120,89.7,0.3,2.4,0,0.026755853,7.4,0.04,0.023,0,655.4,0.456,8.5,DCF,1440,30,7,160,0.05,0.15,25,0,0,Lake water,Single,14.77337689,101.5108208
NaOH-activated SCW biochars,800,120,89.7,0.3,2.4,0,0.026755853,7.4,0.04,0.023,0,655.4,0.456,8.5,DCF,1440,30,9,160,0.05,0.15,25,0,0,Lake water,Single,18.40921987,77.27186751
NaOH-activated SCW biochars,800,120,89.7,0.3,2.4,0,0.026755853,7.4,0.04,0.023,0,655.4,0.456,8.5,DCF,1440,30,11,160,0.05,0.15,25,0,0,Lake water,Single,17.55739459,82.95070272
NaOH-activated SCW biochars,800,120,89.7,0.3,2.4,0,0.026755853,7.4,0.04,0.023,0,655.4,0.456,8.5,DCF,1440,30,5,160,0.05,0.15,25,0,0,Lake water,Single,12.87909959,114.1393361
NaOH-activated SCW biochars,800,120,89.7,0.3,2.4,0,0.026755853,7.4,0.04,0.023,0,655.4,0.456,8.5,DCF,1440,30,7,160,0.05,0.15,25,0,0,Lake water,Single,13.92432272,107.1711819
NaOH-activated SCW biochars,800,120,89.7,0.3,2.4,0,0.026755853,7.4,0.04,0.023,0,655.4,0.456,8.5,DCF,1440,30,9,160,0.05,0.15,25,0,0,Lake water,Single,16.05708059,92.95279609
NaOH-activated SCW biochars,800,120,89.7,0.3,2.4,0,0.026755853,7.4,0.04,0.023,0,655.4,0.456,8.5,DCF,1440,30,11,160,0.05,0.15,25,0,0,Lake water,Single,18.50564329,76.62904474
NaOH-activated SCW biochars,800,120,89.7,0.3,2.4,0,0.026755853,7.4,0.04,0.023,0,655.4,0.456,8.5,IBU,1440,30,5,160,0.05,0.15,25,0,0,Lake water,Single,13.4753729,110.1641806
NaOH-activated SCW biochars,800,120,89.7,0.3,2.4,0,0.026755853,7.4,0.04,0.023,0,655.4,0.456,8.5,IBU,1440,30,7,160,0.05,0.15,25,0,0,Lake water,Single,18.81218409,74.58543937
NaOH-activated SCW biochars,800,120,89.7,0.3,2.4,0,0.026755853,7.4,0.04,0.023,0,655.4,0.456,8.5,IBU,1440,30,9,160,0.05,0.15,25,0,0,Lake water,Single,20.22086328,65.19424479
NaOH-activated SCW biochars,800,120,89.7,0.3,2.4,0,0.026755853,7.4,0.04,0.023,0,655.4,0.456,8.5,IBU,1440,30,11,160,0.05,0.15,25,0,0,Lake water,Single,22.19292355,52.04717631
NaOH-activated SCW biochars,800,120,89.7,0.3,2.4,0,0.026755853,7.4,0.04,0.023,0,655.4,0.456,8.5,IBU,1440,30,5,160,0.05,0.15,25,0,0,Lake water,Single,12.32497681,117.8334879
NaOH-activated SCW biochars,800,120,89.7,0.3,2.4,0,0.026755853,7.4,0.04,0.023,0,655.4,0.456,8.5,IBU,1440,30,7,160,0.05,0.15,25,0,0,Lake water,Single,17.86636332,80.8909112
NaOH-activated SCW biochars,800,120,89.7,0.3,2.4,0,0.026755853,7.4,0.04,0.023,0,655.4,0.456,8.5,IBU,1440,30,9,160,0.05,0.15,25,0,0,Lake water,Single,21.60633163,55.95778911
NaOH-activated SCW biochars,800,120,89.7,0.3,2.4,0,0.026755853,7.4,0.04,0.023,0,655.4,0.456,8.5,IBU,1440,30,11,160,0.05,0.15,25,0,0,Lake water,Single,22.21094659,51.92702275
NaOH-activated SCW biochars,800,120,89.7,0.3,2.4,0,0.026755853,7.4,0.04,0.023,0,655.4,0.456,8.5,IBU,1440,30,5,160,0.05,0.15,25,0,0,Lake water,Single,13.895786,107.3614267
NaOH-activated SCW biochars,800,120,89.7,0.3,2.4,0,0.026755853,7.4,0.04,0.023,0,655.4,0.456,8.5,IBU,1440,30,7,160,0.05,0.15,25,0,0,Lake water,Single,16.7423236,88.38450936
NaOH-activated SCW biochars,800,120,89.7,0.3,2.4,0,0.026755853,7.4,0.04,0.023,0,655.4,0.456,8.5,IBU,1440,30,9,160,0.05,0.15,25,0,0,Lake water,Single,19.78898099,68.07346008
NaOH-activated SCW biochars,800,120,89.7,0.3,2.4,0,0.026755853,7.4,0.04,0.023,0,655.4,0.456,8.5,IBU,1440,30,11,160,0.05,0.15,25,0,0,Lake water,Single,22.63793809,49.08041271
NaOH-activated SCW biochars,800,120,89.7,0.3,2.4,0,0.026755853,7.4,0.04,0.023,0,655.4,0.456,8.5,NPX,1440,30,5,160,0.05,0.15,25,0,0,Secondary effluent,Single,1.885715236,187.4285651
NaOH-activated SCW biochars,800,120,89.7,0.3,2.4,0,0.026755853,7.4,0.04,0.023,0,655.4,0.456,8.5,NPX,1440,30,7,160,0.05,0.15,25,0,0,Secondary effluent,Single,4.289943446,171.400377
NaOH-activated SCW biochars,800,120,89.7,0.3,2.4,0,0.026755853,7.4,0.04,0.023,0,655.4,0.456,8.5,NPX,1440,30,9,160,0.05,0.15,25,0,0,Secondary effluent,Single,7.280414172,151.4639055
NaOH-activated SCW biochars,800,120,89.7,0.3,2.4,0,0.026755853,7.4,0.04,0.023,0,655.4,0.456,8.5,NPX,1440,30,11,160,0.05,0.15,25,0,0,Secondary effluent,Single,8.193223553,145.3785096
NaOH-activated SCW biochars,800,120,89.7,0.3,2.4,0,0.026755853,7.4,0.04,0.023,0,655.4,0.456,8.5,NPX,1440,30,5,160,0.05,0.15,25,0,0,Secondary effluent,Single,1.032004325,193.1199712
NaOH-activated SCW biochars,800,120,89.7,0.3,2.4,0,0.026755853,7.4,0.04,0.023,0,655.4,0.456,8.5,NPX,1440,30,7,160,0.05,0.15,25,0,0,Secondary effluent,Single,4.311537758,171.2564149
NaOH-activated SCW biochars,800,120,89.7,0.3,2.4,0,0.026755853,7.4,0.04,0.023,0,655.4,0.456,8.5,NPX,1440,30,9,160,0.05,0.15,25,0,0,Secondary effluent,Single,6.098384065,159.3441062
NaOH-activated SCW biochars,800,120,89.7,0.3,2.4,0,0.026755853,7.4,0.04,0.023,0,655.4,0.456,8.5,NPX,1440,30,11,160,0.05,0.15,25,0,0,Secondary effluent,Single,7.362467565,150.9168829
NaOH-activated SCW biochars,800,120,89.7,0.3,2.4,0,0.026755853,7.4,0.04,0.023,0,655.4,0.456,8.5,NPX,1440,30,5,160,0.05,0.15,25,0,0,Secondary effluent,Single,1.410617099,190.595886
NaOH-activated SCW biochars,800,120,89.7,0.3,2.4,0,0.026755853,7.4,0.04,0.023,0,655.4,0.456,8.5,NPX,1440,30,7,160,0.05,0.15,25,0,0,Secondary effluent,Single,3.771724052,174.855173
NaOH-activated SCW biochars,800,120,89.7,0.3,2.4,0,0.026755853,7.4,0.04,0.023,0,655.4,0.456,8.5,NPX,1440,30,9,160,0.05,0.15,25,0,0,Secondary effluent,Single,7.101508649,152.656609
NaOH-activated SCW biochars,800,120,89.7,0.3,2.4,0,0.026755853,7.4,0.04,0.023,0,655.4,0.456,8.5,NPX,1440,30,11,160,0.05,0.15,25,0,0,Secondary effluent,Single,8.783191118,141.4453925
NaOH-activated SCW biochars,800,120,89.7,0.3,2.4,0,0.026755853,7.4,0.04,0.023,0,655.4,0.456,8.5,DCF,1440,30,5,160,0.05,0.15,25,0,0,Secondary effluent,Single,15.4988822,96.67411867
NaOH-activated SCW biochars,800,120,89.7,0.3,2.4,0,0.026755853,7.4,0.04,0.023,0,655.4,0.456,8.5,DCF,1440,30,7,160,0.05,0.15,25,0,0,Secondary effluent,Single,19.58129366,69.45804224
NaOH-activated SCW biochars,800,120,89.7,0.3,2.4,0,0.026755853,7.4,0.04,0.023,0,655.4,0.456,8.5,DCF,1440,30,9,160,0.05,0.15,25,0,0,Secondary effluent,Single,20.70307171,61.97952194
NaOH-activated SCW biochars,800,120,89.7,0.3,2.4,0,0.026755853,7.4,0.04,0.023,0,655.4,0.456,8.5,DCF,1440,30,11,160,0.05,0.15,25,0,0,Secondary effluent,Single,22.36194201,50.92038659
NaOH-activated SCW biochars,800,120,89.7,0.3,2.4,0,0.026755853,7.4,0.04,0.023,0,655.4,0.456,8.5,DCF,1440,30,5,160,0.05,0.15,25,0,0,Secondary effluent,Single,16.57370866,89.5086089
NaOH-activated SCW biochars,800,120,89.7,0.3,2.4,0,0.026755853,7.4,0.04,0.023,0,655.4,0.456,8.5,DCF,1440,30,7,160,0.05,0.15,25,0,0,Secondary effluent,Single,19.43711134,70.41925775
NaOH-activated SCW biochars,800,120,89.7,0.3,2.4,0,0.026755853,7.4,0.04,0.023,0,655.4,0.456,8.5,DCF,1440,30,9,160,0.05,0.15,25,0,0,Secondary effluent,Single,20.47079239,63.52805071
NaOH-activated SCW biochars,800,120,89.7,0.3,2.4,0,0.026755853,7.4,0.04,0.023,0,655.4,0.456,8.5,DCF,1440,30,11,160,0.05,0.15,25,0,0,Secondary effluent,Single,22.20394485,51.973701
NaOH-activated SCW biochars,800,120,89.7,0.3,2.4,0,0.026755853,7.4,0.04,0.023,0,655.4,0.456,8.5,DCF,1440,30,5,160,0.05,0.15,25,0,0,Secondary effluent,Single,14.78183461,101.4544359
NaOH-activated SCW biochars,800,120,89.7,0.3,2.4,0,0.026755853,7.4,0.04,0.023,0,655.4,0.456,8.5,DCF,1440,30,7,160,0.05,0.15,25,0,0,Secondary effluent,Single,18.81248492,74.58343387
NaOH-activated SCW biochars,800,120,89.7,0.3,2.4,0,0.026755853,7.4,0.04,0.023,0,655.4,0.456,8.5,DCF,1440,30,9,160,0.05,0.15,25,0,0,Secondary effluent,Single,20.5861139,62.75924066
NaOH-activated SCW biochars,800,120,89.7,0.3,2.4,0,0.026755853,7.4,0.04,0.023,0,655.4,0.456,8.5,DCF,1440,30,11,160,0.05,0.15,25,0,0,Secondary effluent,Single,21.73058353,55.1294431
NaOH-activated SCW biochars,800,120,89.7,0.3,2.4,0,0.026755853,7.4,0.04,0.023,0,655.4,0.456,8.5,IBU,1440,30,5,160,0.05,0.15,25,0,0,Secondary effluent,Single,15.82403291,94.50644728
NaOH-activated SCW biochars,800,120,89.7,0.3,2.4,0,0.026755853,7.4,0.04,0.023,0,655.4,0.456,8.5,IBU,1440,30,7,160,0.05,0.15,25,0,0,Secondary effluent,Single,21.07645915,59.49027235
NaOH-activated SCW biochars,800,120,89.7,0.3,2.4,0,0.026755853,7.4,0.04,0.023,0,655.4,0.456,8.5,IBU,1440,30,9,160,0.05,0.15,25,0,0,Secondary effluent,Single,22.58997024,49.40019838
NaOH-activated SCW biochars,800,120,89.7,0.3,2.4,0,0.026755853,7.4,0.04,0.023,0,655.4,0.456,8.5,IBU,1440,30,11,160,0.05,0.15,25,0,0,Secondary effluent,Single,24.51988253,36.53411647
NaOH-activated SCW biochars,800,120,89.7,0.3,2.4,0,0.026755853,7.4,0.04,0.023,0,655.4,0.456,8.5,IBU,1440,30,5,160,0.05,0.15,25,0,0,Secondary effluent,Single,17.20674485,85.28836766
NaOH-activated SCW biochars,800,120,89.7,0.3,2.4,0,0.026755853,7.4,0.04,0.023,0,655.4,0.456,8.5,IBU,1440,30,7,160,0.05,0.15,25,0,0,Secondary effluent,Single,20.91499893,60.5666738
NaOH-activated SCW biochars,800,120,89.7,0.3,2.4,0,0.026755853,7.4,0.04,0.023,0,655.4,0.456,8.5,IBU,1440,30,9,160,0.05,0.15,25,0,0,Secondary effluent,Single,22.46675419,50.22163876
NaOH-activated SCW biochars,800,120,89.7,0.3,2.4,0,0.026755853,7.4,0.04,0.023,0,655.4,0.456,8.5,IBU,1440,30,11,160,0.05,0.15,25,0,0,Secondary effluent,Single,24.2908435,38.06104336
