Repository: ZeeshanHJ/Adsorption-capacity-prediction-for-ECs

# Paper title and data availability
This repository contains codes for the paper entitled " Machine-learning-based prediction and optimization of emerging contaminants' adsorption capacity on biochar materials" authored by Zeeshan Haider Jaffari, Heewon Jeong, Jaegwan Shin, Jinwoo Kwak, Changgil Son, Yong-Gu Lee, Sangwon Kim, Kangmin Chon, Kyung Hwa Cho, also known as the WEIL group at UNIST, Korea. File name "Raw_data" contains the data set of 3,757 data points used in this study to build this model. Besides, The published article can be found on

File: Raw_data.csv (part 14 of 16)
Adsorbent,Pyrolysis temperature ,Pyrolysis time,C,H,O,N,(O+N)/C,Ash,H/C,O/C,N/C,Surface area,Pore volume,Average pore size,Pollutant,Adsorption time,Initial concentration,Solution pH,RPM,Volume,Adsorbent dosage,Adsorption temperature,Ion concentration,Humic acid,Wastewater type,Adsorption type,Final concentration,Capacity
NaOH-activated SCW biochars,800,120,89.7,0.3,2.4,0,0.026755853,7.4,0.04,0.023,0,655.4,0.456,8.5,IBU,1440,30,5,160,0.05,0.15,25,0,0,Secondary effluent,Single,15.85287551,94.31416328
NaOH-activated SCW biochars,800,120,89.7,0.3,2.4,0,0.026755853,7.4,0.04,0.023,0,655.4,0.456,8.5,IBU,1440,30,7,160,0.05,0.15,25,0,0,Secondary effluent,Single,20.37942704,64.13715308
NaOH-activated SCW biochars,800,120,89.7,0.3,2.4,0,0.026755853,7.4,0.04,0.023,0,655.4,0.456,8.5,IBU,1440,30,9,160,0.05,0.15,25,0,0,Secondary effluent,Single,22.25100648,51.65995682
NaOH-activated SCW biochars,800,120,89.7,0.3,2.4,0,0.026755853,7.4,0.04,0.023,0,655.4,0.456,8.5,IBU,1440,30,11,160,0.05,0.15,25,0,0,Secondary effluent,Single,24.25371764,38.30854905
NaOH-activated SCW biochars,800,120,89.7,0.3,2.4,0,0.026755853,7.4,0.04,0.023,0,655.4,0.456,8.5,NPX,1440,30,7,160,0.05,0.15,25,0.000,0,Lake water,Single,1.964382015,186.9041199
NaOH-activated SCW biochars,800,120,89.7,0.3,2.4,0,0.026755853,7.4,0.04,0.023,0,655.4,0.456,8.5,NPX,1440,30,7,160,0.05,0.15,25,0.025,0,Lake water,Single,0.981842494,193.4543834
NaOH-activated SCW biochars,800,120,89.7,0.3,2.4,0,0.026755853,7.4,0.04,0.023,0,655.4,0.456,8.5,NPX,1440,30,7,160,0.05,0.15,25,0.050,0,Lake water,Single,1.105508295,192.6299447
NaOH-activated SCW biochars,800,120,89.7,0.3,2.4,0,0.026755853,7.4,0.04,0.023,0,655.4,0.456,8.5,NPX,1440,30,7,160,0.05,0.15,25,0.075,0,Lake water,Single,1.956955835,186.9536278
NaOH-activated SCW biochars,800,120,89.7,0.3,2.4,0,0.026755853,7.4,0.04,0.023,0,655.4,0.456,8.5,NPX,1440,30,7,160,0.05,0.15,25,0.100,0,Lake water,Single,1.11401355,192.573243
NaOH-activated SCW biochars,800,120,89.7,0.3,2.4,0,0.026755853,7.4,0.04,0.023,0,655.4,0.456,8.5,NPX,1440,30,7,160,0.05,0.15,25,0.125,0,Lake water,Single,0.644289644,195.7047357
NaOH-activated SCW biochars,800,120,89.7,0.3,2.4,0,0.026755853,7.4,0.04,0.023,0,655.4,0.456,8.5,NPX,1440,30,7,160,0.05,0.15,25,0.000,0,Lake water,Single,2.571444824,182.8570345
NaOH-activated SCW biochars,800,120,89.7,0.3,2.4,0,0.026755853,7.4,0.04,0.023,0,655.4,0.456,8.5,NPX,1440,30,7,160,0.05,0.15,25,0.025,0,Lake water,Single,1.438585231,190.4094318
NaOH-activated SCW biochars,800,120,89.7,0.3,2.4,0,0.026755853,7.4,0.04,0.023,0,655.4,0.456,8.5,NPX,1440,30,7,160,0.05,0.15,25,0.050,0,Lake water,Single,1.228107755,191.812615
NaOH-activated SCW biochars,800,120,89.7,0.3,2.4,0,0.026755853,7.4,0.04,0.023,0,655.4,0.456,8.5,NPX,1440,30,7,160,0.05,0.15,25,0.075,0,Lake water,Single,1.197895336,192.0140311
NaOH-activated SCW biochars,800,120,89.7,0.3,2.4,0,0.026755853,7.4,0.04,0.023,0,655.4,0.456,8.5,NPX,1440,30,7,160,0.05,0.15,25,0.100,0,Lake water,Single,0.920198496,193.8653434
NaOH-activated SCW biochars,800,120,89.7,0.3,2.4,0,0.026755853,7.4,0.04,0.023,0,655.4,0.456,8.5,NPX,1440,30,7,160,0.05,0.15,25,0.125,0,Lake water,Single,1.067790739,192.8813951
NaOH-activated SCW biochars,800,120,89.7,0.3,2.4,0,0.026755853,7.4,0.04,0.023,0,655.4,0.456,8.5,NPX,1440,30,7,160,0.05,0.15,25,0.000,0,Lake water,Single,2.778525461,181.4764969
NaOH-activated SCW biochars,800,120,89.7,0.3,2.4,0,0.026755853,7.4,0.04,0.023,0,655.4,0.456,8.5,NPX,1440,30,7,160,0.05,0.15,25,0.025,0,Lake water,Single,1.390644898,190.729034
NaOH-activated SCW biochars,800,120,89.7,0.3,2.4,0,0.026755853,7.4,0.04,0.023,0,655.4,0.456,8.5,NPX,1440,30,7,160,0.05,0.15,25,0.050,0,Lake water,Single,1.69097346,188.7268436
NaOH-activated SCW biochars,800,120,89.7,0.3,2.4,0,0.026755853,7.4,0.04,0.023,0,655.4,0.456,8.5,NPX,1440,30,7,160,0.05,0.15,25,0.075,0,Lake water,Single,0.689506393,195.4032907
NaOH-activated SCW biochars,800,120,89.7,0.3,2.4,0,0.026755853,7.4,0.04,0.023,0,655.4,0.456,8.5,NPX,1440,30,7,160,0.05,0.15,25,0.100,0,Lake water,Single,0.888898511,194.0740099
NaOH-activated SCW biochars,800,120,89.7,0.3,2.4,0,0.026755853,7.4,0.04,0.023,0,655.4,0.456,8.5,NPX,1440,30,7,160,0.05,0.15,25,0.125,0,Lake water,Single,2.227524494,185.1498367
NaOH-activated SCW biochars,800,120,89.7,0.3,2.4,0,0.026755853,7.4,0.04,0.023,0,655.4,0.456,8.5,DCF,1440,30,7,160,0.05,0.15,25,0.000,1,Lake water,Single,17.29013063,84.7324625
NaOH-activated SCW biochars,800,120,89.7,0.3,2.4,0,0.026755853,7.4,0.04,0.023,0,655.4,0.456,8.5,DCF,1440,30,7,160,0.05,0.15,25,0.025,2,Lake water,Single,16.00117321,93.32551195
NaOH-activated SCW biochars,800,120,89.7,0.3,2.4,0,0.026755853,7.4,0.04,0.023,0,655.4,0.456,8.5,DCF,1440,30,7,160,0.05,0.15,25,0.050,3,Lake water,Single,15.33564491,97.76236724
NaOH-activated SCW biochars,800,120,89.7,0.3,2.4,0,0.026755853,7.4,0.04,0.023,0,655.4,0.456,8.5,DCF,1440,30,7,160,0.05,0.15,25,0.075,4,Lake water,Single,16.32430553,91.17129647
NaOH-activated SCW biochars,800,120,89.7,0.3,2.4,0,0.026755853,7.4,0.04,0.023,0,655.4,0.456,8.5,DCF,1440,30,7,160,0.05,0.15,25,0.100,5,Lake water,Single,14.56525088,102.8983275
NaOH-activated SCW biochars,800,120,89.7,0.3,2.4,0,0.026755853,7.4,0.04,0.023,0,655.4,0.456,8.5,DCF,1440,30,7,160,0.05,0.15,25,0.125,6,Lake water,Single,16.64386544,89.04089705
NaOH-activated SCW biochars,800,120,89.7,0.3,2.4,0,0.026755853,7.4,0.04,0.023,0,655.4,0.456,8.5,DCF,1440,30,7,160,0.05,0.15,25,0.000,7,Lake water,Single,15.95547901,93.63013996
NaOH-activated SCW biochars,800,120,89.7,0.3,2.4,0,0.026755853,7.4,0.04,0.023,0,655.4,0.456,8.5,DCF,1440,30,7,160,0.05,0.15,25,0.025,8,Lake water,Single,16.91601551,87.22656324
NaOH-activated SCW biochars,800,120,89.7,0.3,2.4,0,0.026755853,7.4,0.04,0.023,0,655.4,0.456,8.5,DCF,1440,30,7,160,0.05,0.15,25,0.050,9,Lake water,Single,15.98318511,93.44543259
NaOH-activated SCW biochars,800,120,89.7,0.3,2.4,0,0.026755853,7.4,0.04,0.023,0,655.4,0.456,8.5,DCF,1440,30,7,160,0.05,0.15,25,0.075,10,Lake water,Single,15.55256484,96.31623439
NaOH-activated SCW biochars,800,120,89.7,0.3,2.4,0,0.026755853,7.4,0.04,0.023,0,655.4,0.456,8.5,DCF,1440,30,7,160,0.05,0.15,25,0.100,11,Lake water,Single,16.35587007,90.96086617
NaOH-activated SCW biochars,800,120,89.7,0.3,2.4,0,0.026755853,7.4,0.04,0.023,0,655.4,0.456,8.5,DCF,1440,30,7,160,0.05,0.15,25,0.125,12,Lake water,Single,15.16359126,98.90939158
NaOH-activated SCW biochars,800,120,89.7,0.3,2.4,0,0.026755853,7.4,0.04,0.023,0,655.4,0.456,8.5,DCF,1440,30,7,160,0.05,0.15,25,0.000,13,Lake water,Single,17.14196073,85.72026179
NaOH-activated SCW biochars,800,120,89.7,0.3,2.4,0,0.026755853,7.4,0.04,0.023,0,655.4,0.456,8.5,DCF,1440,30,7,160,0.05,0.15,25,0.025,14,Lake water,Single,16.14047133,92.3968578
NaOH-activated SCW biochars,800,120,89.7,0.3,2.4,0,0.026755853,7.4,0.04,0.023,0,655.4,0.456,8.5,DCF,1440,30,7,160,0.05,0.15,25,0.050,15,Lake water,Single,16.07044951,92.86366991
NaOH-activated SCW biochars,800,120,89.7,0.3,2.4,0,0.026755853,7.4,0.04,0.023,0,655.4,0.456,8.5,DCF,1440,30,7,160,0.05,0.15,25,0.075,16,Lake water,Single,16.06323144,92.91179042
NaOH-activated SCW biochars,800,120,89.7,0.3,2.4,0,0.026755853,7.4,0.04,0.023,0,655.4,0.456,8.5,DCF,1440,30,7,160,0.05,0.15,25,0.100,17,Lake water,Single,15.46571036,96.89526426
NaOH-activated SCW biochars,800,120,89.7,0.3,2.4,0,0.026755853,7.4,0.04,0.023,0,655.4,0.456,8.5,DCF,1440,30,7,160,0.05,0.15,25,0.125,18,Lake water,Single,15.31268873,97.91540844
NaOH-activated SCW biochars,800,120,89.7,0.3,2.4,0,0.026755853,7.4,0.04,0.023,0,655.4,0.456,8.5,IBU,1440,30,7,160,0.05,0.15,25,0.000,19,Lake water,Single,20.18231336,65.45124426
NaOH-activated SCW biochars,800,120,89.7,0.3,2.4,0,0.026755853,7.4,0.04,0.023,0,655.4,0.456,8.5,IBU,1440,30,7,160,0.05,0.15,25,0.025,20,Lake water,Single,18.89506252,74.03291653
NaOH-activated SCW biochars,800,120,89.7,0.3,2.4,0,0.026755853,7.4,0.04,0.023,0,655.4,0.456,8.5,IBU,1440,30,7,160,0.05,0.15,25,0.050,21,Lake water,Single,18.82212045,74.51919699
NaOH-activated SCW biochars,800,120,89.7,0.3,2.4,0,0.026755853,7.4,0.04,0.023,0,655.4,0.456,8.5,IBU,1440,30,7,160,0.05,0.15,25,0.075,22,Lake water,Single,18.22249188,78.51672079
NaOH-activated SCW biochars,800,120,89.7,0.3,2.4,0,0.026755853,7.4,0.04,0.023,0,655.4,0.456,8.5,IBU,1440,30,7,160,0.05,0.15,25,0.100,23,Lake water,Single,18.89558174,74.02945504
NaOH-activated SCW biochars,800,120,89.7,0.3,2.4,0,0.026755853,7.4,0.04,0.023,0,655.4,0.456,8.5,IBU,1440,30,7,160,0.05,0.15,25,0.125,24,Lake water,Single,17.36017541,84.26549728
NaOH-activated SCW biochars,800,120,89.7,0.3,2.4,0,0.026755853,7.4,0.04,0.023,0,655.4,0.456,8.5,IBU,1440,30,7,160,0.05,0.15,25,0.000,25,Lake water,Single,18.88081792,74.12788052
NaOH-activated SCW biochars,800,120,89.7,0.3,2.4,0,0.026755853,7.4,0.04,0.023,0,655.4,0.456,8.5,IBU,1440,30,7,160,0.05,0.15,25,0.025,26,Lake water,Single,19.57140968,69.52393546
NaOH-activated SCW biochars,800,120,89.7,0.3,2.4,0,0.026755853,7.4,0.04,0.023,0,655.4,0.456,8.5,IBU,1440,30,7,160,0.05,0.15,25,0.050,27,Lake water,Single,18.23211209,78.45258607
NaOH-activated SCW biochars,800,120,89.7,0.3,2.4,0,0.026755853,7.4,0.04,0.023,0,655.4,0.456,8.5,IBU,1440,30,7,160,0.05,0.15,25,0.075,28,Lake water,Single,18.43814052,77.07906319
NaOH-activated SCW biochars,800,120,89.7,0.3,2.4,0,0.026755853,7.4,0.04,0.023,0,655.4,0.456,8.5,IBU,1440,30,7,160,0.05,0.15,25,0.100,29,Lake water,Single,17.30998969,84.60006871
NaOH-activated SCW biochars,800,120,89.7,0.3,2.4,0,0.026755853,7.4,0.04,0.023,0,655.4,0.456,8.5,IBU,1440,30,7,160,0.05,0.15,25,0.125,30,Lake water,Single,18.70161017,75.32259884
NaOH-activated SCW biochars,800,120,89.7,0.3,2.4,0,0.026755853,7.4,0.04,0.023,0,655.4,0.456,8.5,IBU,1440,30,7,160,0.05,0.15,25,0.000,31,Lake water,Single,19.72113257,68.52578289
NaOH-activated SCW biochars,800,120,89.7,0.3,2.4,0,0.026755853,7.4,0.04,0.023,0,655.4,0.456,8.5,IBU,1440,30,7,160,0.05,0.15,25,0.025,32,Lake water,Single,19.13603835,72.42641101
NaOH-activated SCW biochars,800,120,89.7,0.3,2.4,0,0.026755853,7.4,0.04,0.023,0,655.4,0.456,8.5,IBU,1440,30,7,160,0.05,0.15,25,0.050,33,Lake water,Single,18.4782607,76.81159533
NaOH-activated SCW biochars,800,120,89.7,0.3,2.4,0,0.026755853,7.4,0.04,0.023,0,655.4,0.456,8.5,IBU,1440,30,7,160,0.05,0.15,25,0.075,34,Lake water,Single,18.84598526,74.36009827
NaOH-activated SCW biochars,800,120,89.7,0.3,2.4,0,0.026755853,7.4,0.04,0.023,0,655.4,0.456,8.5,IBU,1440,30,7,160,0.05,0.15,25,0.100,35,Lake water,Single,17.37351574,84.17656172
NaOH-activated SCW biochars,800,120,89.7,0.3,2.4,0,0.026755853,7.4,0.04,0.023,0,655.4,0.456,8.5,IBU,1440,30,7,160,0.05,0.15,25,0.125,36,Lake water,Single,17.83493573,81.10042847
NaOH-activated SCW biochars,800,120,89.7,0.3,2.4,0,0.026755853,7.4,0.04,0.023,0,655.4,0.456,8.5,NPX,1440,30,7,160,0.05,0.15,25,0.000,0,Secondary effluent,Single,4.337727704,171.0818153
NaOH-activated SCW biochars,800,120,89.7,0.3,2.4,0,0.026755853,7.4,0.04,0.023,0,655.4,0.456,8.5,NPX,1440,30,7,160,0.05,0.15,25,0.025,0,Secondary effluent,Single,2.531595788,183.1226947
NaOH-activated SCW biochars,800,120,89.7,0.3,2.4,0,0.026755853,7.4,0.04,0.023,0,655.4,0.456,8.5,NPX,1440,30,7,160,0.05,0.15,25,0.050,0,Secondary effluent,Single,3.134153857,179.105641
NaOH-activated SCW biochars,800,120,89.7,0.3,2.4,0,0.026755853,7.4,0.04,0.023,0,655.4,0.456,8.5,NPX,1440,30,7,160,0.05,0.15,25,0.075,0,Secondary effluent,Single,2.091238065,186.0584129
NaOH-activated SCW biochars,800,120,89.7,0.3,2.4,0,0.026755853,7.4,0.04,0.023,0,655.4,0.456,8.5,NPX,1440,30,7,160,0.05,0.15,25,0.100,0,Secondary effluent,Single,2.535197569,183.0986829
NaOH-activated SCW biochars,800,120,89.7,0.3,2.4,0,0.026755853,7.4,0.04,0.023,0,655.4,0.456,8.5,NPX,1440,30,7,160,0.05,0.15,25,0.125,0,Secondary effluent,Single,2.505761157,183.2949256
NaOH-activated SCW biochars,800,120,89.7,0.3,2.4,0,0.026755853,7.4,0.04,0.023,0,655.4,0.456,8.5,NPX,1440,30,7,160,0.05,0.15,25,0.000,0,Secondary effluent,Single,4.929514289,167.1365714
NaOH-activated SCW biochars,800,120,89.7,0.3,2.4,0,0.026755853,7.4,0.04,0.023,0,655.4,0.456,8.5,NPX,1440,30,7,160,0.05,0.15,25,0.025,0,Secondary effluent,Single,3.927923749,173.8138417
NaOH-activated SCW biochars,800,120,89.7,0.3,2.4,0,0.026755853,7.4,0.04,0.023,0,655.4,0.456,8.5,NPX,1440,30,7,160,0.05,0.15,25,0.050,0,Secondary effluent,Single,3.747724656,175.015169
NaOH-activated SCW biochars,800,120,89.7,0.3,2.4,0,0.026755853,7.4,0.04,0.023,0,655.4,0.456,8.5,NPX,1440,30,7,160,0.05,0.15,25,0.075,0,Secondary effluent,Single,1.757738539,188.2817431
NaOH-activated SCW biochars,800,120,89.7,0.3,2.4,0,0.026755853,7.4,0.04,0.023,0,655.4,0.456,8.5,NPX,1440,30,7,160,0.05,0.15,25,0.100,0,Secondary effluent,Single,2.872768673,180.8482088
NaOH-activated SCW biochars,800,120,89.7,0.3,2.4,0,0.026755853,7.4,0.04,0.023,0,655.4,0.456,8.5,NPX,1440,30,7,160,0.05,0.15,25,0.125,0,Secondary effluent,Single,5.488120471,163.4125302
NaOH-activated SCW biochars,800,120,89.7,0.3,2.4,0,0.026755853,7.4,0.04,0.023,0,655.4,0.456,8.5,NPX,1440,30,7,160,0.05,0.15,25,0.000,0,Secondary effluent,Single,4.19599614,172.0266924
NaOH-activated SCW biochars,800,120,89.7,0.3,2.4,0,0.026755853,7.4,0.04,0.023,0,655.4,0.456,8.5,NPX,1440,30,7,160,0.05,0.15,25,0.025,0,Secondary effluent,Single,3.425699194,177.1620054
NaOH-activated SCW biochars,800,120,89.7,0.3,2.4,0,0.026755853,7.4,0.04,0.023,0,655.4,0.456,8.5,NPX,1440,30,7,160,0.05,0.15,25,0.050,0,Secondary effluent,Single,2.720101409,181.8659906
NaOH-activated SCW biochars,800,120,89.7,0.3,2.4,0,0.026755853,7.4,0.04,0.023,0,655.4,0.456,8.5,NPX,1440,30,7,160,0.05,0.15,25,0.075,0,Secondary effluent,Single,3.835487066,174.4300862
NaOH-activated SCW biochars,800,120,89.7,0.3,2.4,0,0.026755853,7.4,0.04,0.023,0,655.4,0.456,8.5,NPX,1440,30,7,160,0.05,0.15,25,0.100,0,Secondary effluent,Single,2.8197425,181.2017167
NaOH-activated SCW biochars,800,120,89.7,0.3,2.4,0,0.026755853,7.4,0.04,0.023,0,655.4,0.456,8.5,NPX,1440,30,7,160,0.05,0.15,25,0.125,0,Secondary effluent,Single,2.559440814,182.9370612
NaOH-activated SCW biochars,800,120,89.7,0.3,2.4,0,0.026755853,7.4,0.04,0.023,0,655.4,0.456,8.5,DCF,1440,30,7,160,0.05,0.15,25,0.000,0,Secondary effluent,Single,18.91358282,73.9094479
NaOH-activated SCW biochars,800,120,89.7,0.3,2.4,0,0.026755853,7.4,0.04,0.023,0,655.4,0.456,8.5,DCF,1440,30,7,160,0.05,0.15,25,0.025,0,Secondary effluent,Single,18.45622916,76.95847226
NaOH-activated SCW biochars,800,120,89.7,0.3,2.4,0,0.026755853,7.4,0.04,0.023,0,655.4,0.456,8.5,DCF,1440,30,7,160,0.05,0.15,25,0.050,0,Secondary effluent,Single,18.18641718,78.75721877
NaOH-activated SCW biochars,800,120,89.7,0.3,2.4,0,0.026755853,7.4,0.04,0.023,0,655.4,0.456,8.5,DCF,1440,30,7,160,0.05,0.15,25,0.075,0,Secondary effluent,Single,17.22335558,85.17762947
NaOH-activated SCW biochars,800,120,89.7,0.3,2.4,0,0.026755853,7.4,0.04,0.023,0,655.4,0.456,8.5,DCF,1440,30,7,160,0.05,0.15,25,0.100,0,Secondary effluent,Single,17.91424338,80.57171083
NaOH-activated SCW biochars,800,120,89.7,0.3,2.4,0,0.026755853,7.4,0.04,0.023,0,655.4,0.456,8.5,DCF,1440,30,7,160,0.05,0.15,25,0.125,0,Secondary effluent,Single,18.0628929,79.58071398
NaOH-activated SCW biochars,800,120,89.7,0.3,2.4,0,0.026755853,7.4,0.04,0.023,0,655.4,0.456,8.5,DCF,1440,30,7,160,0.05,0.15,25,0.000,0,Secondary effluent,Single,19.27638681,71.49075462
NaOH-activated SCW biochars,800,120,89.7,0.3,2.4,0,0.026755853,7.4,0.04,0.023,0,655.4,0.456,8.5,DCF,1440,30,7,160,0.05,0.15,25,0.025,0,Secondary effluent,Single,18.77192702,74.85381983
NaOH-activated SCW biochars,800,120,89.7,0.3,2.4,0,0.026755853,7.4,0.04,0.023,0,655.4,0.456,8.5,DCF,1440,30,7,160,0.05,0.15,25,0.050,0,Secondary effluent,Single,18.18641718,78.75721877
NaOH-activated SCW biochars,800,120,89.7,0.3,2.4,0,0.026755853,7.4,0.04,0.023,0,655.4,0.456,8.5,DCF,1440,30,7,160,0.05,0.15,25,0.075,0,Secondary effluent,Single,16.95143425,86.9904383
NaOH-activated SCW biochars,800,120,89.7,0.3,2.4,0,0.026755853,7.4,0.04,0.023,0,655.4,0.456,8.5,DCF,1440,30,7,160,0.05,0.15,25,0.100,0,Secondary effluent,Single,18.67690146,75.48732358
NaOH-activated SCW biochars,800,120,89.7,0.3,2.4,0,0.026755853,7.4,0.04,0.023,0,655.4,0.456,8.5,DCF,1440,30,7,160,0.05,0.15,25,0.125,0,Secondary effluent,Single,18.76246773,74.91688182
NaOH-activated SCW biochars,800,120,89.7,0.3,2.4,0,0.026755853,7.4,0.04,0.023,0,655.4,0.456,8.5,DCF,1440,30,7,160,0.05,0.15,25,0.000,0,Secondary effluent,Single,18.70147729,75.32348477
NaOH-activated SCW biochars,800,120,89.7,0.3,2.4,0,0.026755853,7.4,0.04,0.023,0,655.4,0.456,8.5,DCF,1440,30,7,160,0.05,0.15,25,0.025,0,Secondary effluent,Single,18.21944864,78.53700907
NaOH-activated SCW biochars,800,120,89.7,0.3,2.4,0,0.026755853,7.4,0.04,0.023,0,655.4,0.456,8.5,DCF,1440,30,7,160,0.05,0.15,25,0.050,0,Secondary effluent,Single,16.74509766,88.3660156
NaOH-activated SCW biochars,800,120,89.7,0.3,2.4,0,0.026755853,7.4,0.04,0.023,0,655.4,0.456,8.5,DCF,1440,30,7,160,0.05,0.15,25,0.075,0,Secondary effluent,Single,18.55975082,76.26832785
NaOH-activated SCW biochars,800,120,89.7,0.3,2.4,0,0.026755853,7.4,0.04,0.023,0,655.4,0.456,8.5,DCF,1440,30,7,160,0.05,0.15,25,0.100,0,Secondary effluent,Single,17.63012818,82.46581214
NaOH-activated SCW biochars,800,120,89.7,0.3,2.4,0,0.026755853,7.4,0.04,0.023,0,655.4,0.456,8.5,DCF,1440,30,7,160,0.05,0.15,25,0.125,0,Secondary effluent,Single,16.86191261,87.5872493
NaOH-activated SCW biochars,800,120,89.7,0.3,2.4,0,0.026755853,7.4,0.04,0.023,0,655.4,0.456,8.5,IBU,1440,30,7,160,0.05,0.15,25,0.000,0,Secondary effluent,Single,19.71504068,68.56639545
NaOH-activated SCW biochars,800,120,89.7,0.3,2.4,0,0.026755853,7.4,0.04,0.023,0,655.4,0.456,8.5,IBU,1440,30,7,160,0.05,0.15,25,0.025,0,Secondary effluent,Single,19.63847192,69.07685387
NaOH-activated SCW biochars,800,120,89.7,0.3,2.4,0,0.026755853,7.4,0.04,0.023,0,655.4,0.456,8.5,IBU,1440,30,7,160,0.05,0.15,25,0.050,0,Secondary effluent,Single,19.48938877,70.07074155
NaOH-activated SCW biochars,800,120,89.7,0.3,2.4,0,0.026755853,7.4,0.04,0.023,0,655.4,0.456,8.5,IBU,1440,30,7,160,0.05,0.15,25,0.075,0,Secondary effluent,Single,18.64626712,75.69155256
NaOH-activated SCW biochars,800,120,89.7,0.3,2.4,0,0.026755853,7.4,0.04,0.023,0,655.4,0.456,8.5,IBU,1440,30,7,160,0.05,0.15,25,0.100,0,Secondary effluent,Single,18.55467553,76.30216313
NaOH-activated SCW biochars,800,120,89.7,0.3,2.4,0,0.026755853,7.4,0.04,0.023,0,655.4,0.456,8.5,IBU,1440,30,7,160,0.05,0.15,25,0.125,0,Secondary effluent,Single,19.24493352,71.70044321
NaOH-activated SCW biochars,800,120,89.7,0.3,2.4,0,0.026755853,7.4,0.04,0.023,0,655.4,0.456,8.5,IBU,1440,30,7,160,0.05,0.15,25,0.000,0,Secondary effluent,Single,19.9245763,67.1694913
NaOH-activated SCW biochars,800,120,89.7,0.3,2.4,0,0.026755853,7.4,0.04,0.023,0,655.4,0.456,8.5,IBU,1440,30,7,160,0.05,0.15,25,0.025,0,Secondary effluent,Single,19.54101211,69.72658596
NaOH-activated SCW biochars,800,120,89.7,0.3,2.4,0,0.026755853,7.4,0.04,0.023,0,655.4,0.456,8.5,IBU,1440,30,7,160,0.05,0.15,25,0.050,0,Secondary effluent,Single,19.02338758,73.17741615
NaOH-activated SCW biochars,800,120,89.7,0.3,2.4,0,0.026755853,7.4,0.04,0.023,0,655.4,0.456,8.5,IBU,1440,30,7,160,0.05,0.15,25,0.075,0,Secondary effluent,Single,18.18644175,78.75705497
NaOH-activated SCW biochars,800,120,89.7,0.3,2.4,0,0.026755853,7.4,0.04,0.023,0,655.4,0.456,8.5,IBU,1440,30,7,160,0.05,0.15,25,0.100,0,Secondary effluent,Single,19.84862274,67.67584838
NaOH-activated SCW biochars,800,120,89.7,0.3,2.4,0,0.026755853,7.4,0.04,0.023,0,655.4,0.456,8.5,IBU,1440,30,7,160,0.05,0.15,25,0.125,0,Secondary effluent,Single,19.5764358,69.49042799
NaOH-activated SCW biochars,800,120,89.7,0.3,2.4,0,0.026755853,7.4,0.04,0.023,0,655.4,0.456,8.5,IBU,1440,30,7,160,0.05,0.15,25,0.000,0,Secondary effluent,Single,19.54708871,69.68607528
NaOH-activated SCW biochars,800,120,89.7,0.3,2.4,0,0.026755853,7.4,0.04,0.023,0,655.4,0.456,8.5,IBU,1440,30,7,160,0.05,0.15,25,0.025,0,Secondary effluent,Single,18.94968645,73.66875703
NaOH-activated SCW biochars,800,120,89.7,0.3,2.4,0,0.026755853,7.4,0.04,0.023,0,655.4,0.456,8.5,IBU,1440,30,7,160,0.05,0.15,25,0.050,0,Secondary effluent,Single,17.55879143,82.94139049
NaOH-activated SCW biochars,800,120,89.7,0.3,2.4,0,0.026755853,7.4,0.04,0.023,0,655.4,0.456,8.5,IBU,1440,30,7,160,0.05,0.15,25,0.075,0,Secondary effluent,Single,19.25767216,71.61551895
NaOH-activated SCW biochars,800,120,89.7,0.3,2.4,0,0.026755853,7.4,0.04,0.023,0,655.4,0.456,8.5,IBU,1440,30,7,160,0.05,0.15,25,0.100,0,Secondary effluent,Single,18.48867434,76.74217107
NaOH-activated SCW biochars,800,120,89.7,0.3,2.4,0,0.026755853,7.4,0.04,0.023,0,655.4,0.456,8.5,IBU,1440,30,7,160,0.05,0.15,25,0.125,0,Secondary effluent,Single,17.65331415,82.311239
NaOH-activated SCW biochars,800,120,89.7,0.3,2.4,0,0.026755853,7.4,0.04,0.023,0,655.4,0.456,8.5,NPX,1440,30,7,160,0.05,0.15,15,0.000,0,Lake water,Single,2.885485542,180.7634297
NaOH-activated SCW biochars,800,120,89.7,0.3,2.4,0,0.026755853,7.4,0.04,0.023,0,655.4,0.456,8.5,NPX,1440,30,7,160,0.05,0.15,25,0.000,0,Lake water,Single,1.964382015,186.9041199
NaOH-activated SCW biochars,800,120,89.7,0.3,2.4,0,0.026755853,7.4,0.04,0.023,0,655.4,0.456,8.5,NPX,1440,30,7,160,0.05,0.15,35,0.000,0,Lake water,Single,1.906790281,187.2880648
NaOH-activated SCW biochars,800,120,89.7,0.3,2.4,0,0.026755853,7.4,0.04,0.023,0,655.4,0.456,8.5,NPX,1440,30,7,160,0.05,0.15,15,0.000,0,Lake water,Single,3.645048648,175.6996757
NaOH-activated SCW biochars,800,120,89.7,0.3,2.4,0,0.026755853,7.4,0.04,0.023,0,655.4,0.456,8.5,NPX,1440,30,7,160,0.05,0.15,25,0.000,0,Lake water,Single,2.571444824,182.8570345
NaOH-activated SCW biochars,800,120,89.7,0.3,2.4,0,0.026755853,7.4,0.04,0.023,0,655.4,0.456,8.5,NPX,1440,30,7,160,0.05,0.15,35,0.000,0,Lake water,Single,1.445271085,190.3648594
NaOH-activated SCW biochars,800,120,89.7,0.3,2.4,0,0.026755853,7.4,0.04,0.023,0,655.4,0.456,8.5,NPX,1440,30,7,160,0.05,0.15,15,0.000,0,Lake water,Single,2.757449952,181.6170003
NaOH-activated SCW biochars,800,120,89.7,0.3,2.4,0,0.026755853,7.4,0.04,0.023,0,655.4,0.456,8.5,NPX,1440,30,7,160,0.05,0.15,25,0.000,0,Lake water,Single,2.778525461,181.4764969
NaOH-activated SCW biochars,800,120,89.7,0.3,2.4,0,0.026755853,7.4,0.04,0.023,0,655.4,0.456,8.5,NPX,1440,30,7,160,0.05,0.15,35,0.000,0,Lake water,Single,1.824608188,187.8359454
NaOH-activated SCW biochars,800,120,89.7,0.3,2.4,0,0.026755853,7.4,0.04,0.023,0,655.4,0.456,8.5,DCF,1440,30,7,160,0.05,0.15,15,0.000,0,Lake water,Single,18.48591936,76.76053759
NaOH-activated SCW biochars,800,120,89.7,0.3,2.4,0,0.026755853,7.4,0.04,0.023,0,655.4,0.456,8.5,DCF,1440,30,7,160,0.05,0.15,25,0.000,0,Lake water,Single,17.29013063,84.7324625
NaOH-activated SCW biochars,800,120,89.7,0.3,2.4,0,0.026755853,7.4,0.04,0.023,0,655.4,0.456,8.5,DCF,1440,30,7,160,0.05,0.15,35,0.000,0,Lake water,Single,13.50575345,109.9616436
NaOH-activated SCW biochars,800,120,89.7,0.3,2.4,0,0.026755853,7.4,0.04,0.023,0,655.4,0.456,8.5,DCF,1440,30,7,160,0.05,0.15,15,0.000,0,Lake water,Single,18.75371973,74.97520177
NaOH-activated SCW biochars,800,120,89.7,0.3,2.4,0,0.026755853,7.4,0.04,0.023,0,655.4,0.456,8.5,DCF,1440,30,7,160,0.05,0.15,25,0.000,0,Lake water,Single,15.95547901,93.63013996
NaOH-activated SCW biochars,800,120,89.7,0.3,2.4,0,0.026755853,7.4,0.04,0.023,0,655.4,0.456,8.5,DCF,1440,30,7,160,0.05,0.15,35,0.000,0,Lake water,Single,11.43813084,123.7457944
NaOH-activated SCW biochars,800,120,89.7,0.3,2.4,0,0.026755853,7.4,0.04,0.023,0,655.4,0.456,8.5,DCF,1440,30,7,160,0.05,0.15,15,0.000,0,Lake water,Single,17.92235018,80.51766544
NaOH-activated SCW biochars,800,120,89.7,0.3,2.4,0,0.026755853,7.4,0.04,0.023,0,655.4,0.456,8.5,DCF,1440,30,7,160,0.05,0.15,25,0.000,0,Lake water,Single,17.14196073,85.72026179
NaOH-activated SCW biochars,800,120,89.7,0.3,2.4,0,0.026755853,7.4,0.04,0.023,0,655.4,0.456,8.5,DCF,1440,30,7,160,0.05,0.15,35,0.000,0,Lake water,Single,14.47508255,103.4994497
NaOH-activated SCW biochars,800,120,89.7,0.3,2.4,0,0.026755853,7.4,0.04,0.023,0,655.4,0.456,8.5,IBU,1440,30,7,160,0.05,0.15,15,0.000,0,Lake water,Single,20.71179822,61.92134518
NaOH-activated SCW biochars,800,120,89.7,0.3,2.4,0,0.026755853,7.4,0.04,0.023,0,655.4,0.456,8.5,IBU,1440,30,7,160,0.05,0.15,25,0.000,0,Lake water,Single,20.18231336,65.45124426
NaOH-activated SCW biochars,800,120,89.7,0.3,2.4,0,0.026755853,7.4,0.04,0.023,0,655.4,0.456,8.5,IBU,1440,30,7,160,0.05,0.15,35,0.000,0,Lake water,Single,17.22397176,85.17352158
NaOH-activated SCW biochars,800,120,89.7,0.3,2.4,0,0.026755853,7.4,0.04,0.023,0,655.4,0.456,8.5,IBU,1440,30,7,160,0.05,0.15,15,0.000,0,Lake water,Single,21.04271046,59.7152636
NaOH-activated SCW biochars,800,120,89.7,0.3,2.4,0,0.026755853,7.4,0.04,0.023,0,655.4,0.456,8.5,IBU,1440,30,7,160,0.05,0.15,25,0.000,0,Lake water,Single,18.88081792,74.12788052
NaOH-activated SCW biochars,800,120,89.7,0.3,2.4,0,0.026755853,7.4,0.04,0.023,0,655.4,0.456,8.5,IBU,1440,30,7,160,0.05,0.15,35,0.000,0,Lake water,Single,15.64270268,95.71531546
NaOH-activated SCW biochars,800,120,89.7,0.3,2.4,0,0.026755853,7.4,0.04,0.023,0,655.4,0.456,8.5,IBU,1440,30,7,160,0.05,0.15,15,0.000,0,Lake water,Single,20.2860296,64.75980268
NaOH-activated SCW biochars,800,120,89.7,0.3,2.4,0,0.026755853,7.4,0.04,0.023,0,655.4,0.456,8.5,IBU,1440,30,7,160,0.05,0.15,25,0.000,0,Lake water,Single,19.72113257,68.52578289
NaOH-activated SCW biochars,800,120,89.7,0.3,2.4,0,0.026755853,7.4,0.04,0.023,0,655.4,0.456,8.5,IBU,1440,30,7,160,0.05,0.15,35,0.000,0,Lake water,Single,17.80404877,81.30634152
NaOH-activated SCW biochars,800,120,89.7,0.3,2.4,0,0.026755853,7.4,0.04,0.023,0,655.4,0.456,8.5,NPX,1440,30,7,160,0.05,0.15,15,0.000,0,Secondary effluent,Single,4.93830173,167.0779885
NaOH-activated SCW biochars,800,120,89.7,0.3,2.4,0,0.026755853,7.4,0.04,0.023,0,655.4,0.456,8.5,NPX,1440,30,7,160,0.05,0.15,25,0.000,0,Secondary effluent,Single,3.982341151,173.451059
NaOH-activated SCW biochars,800,120,89.7,0.3,2.4,0,0.026755853,7.4,0.04,0.023,0,655.4,0.456,8.5,NPX,1440,30,7,160,0.05,0.15,35,0.000,0,Secondary effluent,Single,4.218280106,171.8781326
NaOH-activated SCW biochars,800,120,89.7,0.3,2.4,0,0.026755853,7.4,0.04,0.023,0,655.4,0.456,8.5,NPX,1440,30,7,160,0.05,0.15,15,0.000,0,Secondary effluent,Single,4.932398536,167.1173431
NaOH-activated SCW biochars,800,120,89.7,0.3,2.4,0,0.026755853,7.4,0.04,0.023,0,655.4,0.456,8.5,NPX,1440,30,7,160,0.05,0.15,25,0.000,0,Secondary effluent,Single,3.244857784,178.3676148
NaOH-activated SCW biochars,800,120,89.7,0.3,2.4,0,0.026755853,7.4,0.04,0.023,0,655.4,0.456,8.5,NPX,1440,30,7,160,0.05,0.15,35,0.000,0,Secondary effluent,Single,2.725118097,181.832546
NaOH-activated SCW biochars,800,120,89.7,0.3,2.4,0,0.026755853,7.4,0.04,0.023,0,655.4,0.456,8.5,NPX,1440,30,7,160,0.05,0.15,15,0.000,0,Secondary effluent,Single,4.998274285,166.6781714
NaOH-activated SCW biochars,800,120,89.7,0.3,2.4,0,0.026755853,7.4,0.04,0.023,0,655.4,0.456,8.5,NPX,1440,30,7,160,0.05,0.15,25,0.000,0,Secondary effluent,Single,2.209056886,185.2729541
NaOH-activated SCW biochars,800,120,89.7,0.3,2.4,0,0.026755853,7.4,0.04,0.023,0,655.4,0.456,8.5,NPX,1440,30,7,160,0.05,0.15,35,0.000,0,Secondary effluent,Single,2.62418829,182.5054114
NaOH-activated SCW biochars,800,120,89.7,0.3,2.4,0,0.026755853,7.4,0.04,0.023,0,655.4,0.456,8.5,DCF,1440,30,7,160,0.05,0.15,15,0.000,0,Secondary effluent,Single,19.33611643,71.09255716
NaOH-activated SCW biochars,800,120,89.7,0.3,2.4,0,0.026755853,7.4,0.04,0.023,0,655.4,0.456,8.5,DCF,1440,30,7,160,0.05,0.15,25,0.000,0,Secondary effluent,Single,18.5136824,76.57545065
NaOH-activated SCW biochars,800,120,89.7,0.3,2.4,0,0.026755853,7.4,0.04,0.023,0,655.4,0.456,8.5,DCF,1440,30,7,160,0.05,0.15,35,0.000,0,Secondary effluent,Single,18.2745992,78.16933865
NaOH-activated SCW biochars,800,120,89.7,0.3,2.4,0,0.026755853,7.4,0.04,0.023,0,655.4,0.456,8.5,DCF,1440,30,7,160,0.05,0.15,15,0.000,0,Secondary effluent,Single,19.06581055,72.89459636
NaOH-activated SCW biochars,800,120,89.7,0.3,2.4,0,0.026755853,7.4,0.04,0.023,0,655.4,0.456,8.5,DCF,1440,30,7,160,0.05,0.15,25,0.000,0,Secondary effluent,Single,17.56816511,82.87889926
NaOH-activated SCW biochars,800,120,89.7,0.3,2.4,0,0.026755853,7.4,0.04,0.023,0,655.4,0.456,8.5,DCF,1440,30,7,160,0.05,0.15,35,0.000,0,Secondary effluent,Single,16.11416779,92.57221471
NaOH-activated SCW biochars,800,120,89.7,0.3,2.4,0,0.026755853,7.4,0.04,0.023,0,655.4,0.456,8.5,DCF,1440,30,7,160,0.05,0.15,15,0.000,0,Secondary effluent,Single,18.58146313,76.12357913
NaOH-activated SCW biochars,800,120,89.7,0.3,2.4,0,0.026755853,7.4,0.04,0.023,0,655.4,0.456,8.5,DCF,1440,30,7,160,0.05,0.15,25,0.000,0,Secondary effluent,Single,17.43793173,83.74712179
NaOH-activated SCW biochars,800,120,89.7,0.3,2.4,0,0.026755853,7.4,0.04,0.023,0,655.4,0.456,8.5,DCF,1440,30,7,160,0.05,0.15,35,0.000,0,Secondary effluent,Single,16.83225743,87.78495046
NaOH-activated SCW biochars,800,120,89.7,0.3,2.4,0,0.026755853,7.4,0.04,0.023,0,655.4,0.456,8.5,IBU,1440,30,7,160,0.05,0.15,15,0.000,0,Secondary effluent,Single,21.49174981,56.72166793
NaOH-activated SCW biochars,800,120,89.7,0.3,2.4,0,0.026755853,7.4,0.04,0.023,0,655.4,0.456,8.5,IBU,1440,30,7,160,0.05,0.15,25,0.000,0,Secondary effluent,Single,21.07645915,59.49027235
NaOH-activated SCW biochars,800,120,89.7,0.3,2.4,0,0.026755853,7.4,0.04,0.023,0,655.4,0.456,8.5,IBU,1440,30,7,160,0.05,0.15,35,0.000,0,Secondary effluent,Single,19.75857012,68.27619918
NaOH-activated SCW biochars,800,120,89.7,0.3,2.4,0,0.026755853,7.4,0.04,0.023,0,655.4,0.456,8.5,IBU,1440,30,7,160,0.05,0.15,15,0.000,0,Secondary effluent,Single,21.35375265,57.641649
NaOH-activated SCW biochars,800,120,89.7,0.3,2.4,0,0.026755853,7.4,0.04,0.023,0,655.4,0.456,8.5,IBU,1440,30,7,160,0.05,0.15,25,0.000,0,Secondary effluent,Single,20.91499893,60.5666738
NaOH-activated SCW biochars,800,120,89.7,0.3,2.4,0,0.026755853,7.4,0.04,0.023,0,655.4,0.456,8.5,IBU,1440,30,7,160,0.05,0.15,35,0.000,0,Secondary effluent,Single,19.53130871,69.79127526
NaOH-activated SCW biochars,800,120,89.7,0.3,2.4,0,0.026755853,7.4,0.04,0.023,0,655.4,0.456,8.5,IBU,1440,30,7,160,0.05,0.15,15,0.000,0,Secondary effluent,Single,19.54808137,69.67945751
NaOH-activated SCW biochars,800,120,89.7,0.3,2.4,0,0.026755853,7.4,0.04,0.023,0,655.4,0.456,8.5,IBU,1440,30,7,160,0.05,0.15,25,0.000,0,Secondary effluent,Single,20.37942704,64.13715308
NaOH-activated SCW biochars,800,120,89.7,0.3,2.4,0,0.026755853,7.4,0.04,0.023,0,655.4,0.456,8.5,IBU,1440,30,7,160,0.05,0.15,35,0.000,0,Secondary effluent,Single,19.05705895,72.95294034
CB,700,90,85.7,1.8,3.2,3.7,0.080513419,5.6,0.252,0.028,0.037,9.4,0.011,4.9,IBU,0,5,7,150,0.05,0.05,25,0.000,0,Ground water,Single,5,0
CB,700,90,85.7,1.8,3.2,3.7,0.080513419,5.6,0.252,0.028,0.037,9.4,0.011,4.9,IBU,30,5,7,150,0.05,0.05,25,0.000,0,Ground water,Single,4.640775385,7.184492308
CB,700,90,85.7,1.8,3.2,3.7,0.080513419,5.6,0.252,0.028,0.037,9.4,0.011,4.9,IBU,60,5,7,150,0.05,0.05,25,0.000,0,Ground water,Single,4.613176774,7.736464516
CB,700,90,85.7,1.8,3.2,3.7,0.080513419,5.6,0.252,0.028,0.037,9.4,0.011,4.9,IBU,120,5,7,150,0.05,0.05,25,0.000,0,Ground water,Single,4.612369231,7.752615385
CB,700,90,85.7,1.8,3.2,3.7,0.080513419,5.6,0.252,0.028,0.037,9.4,0.011,4.9,IBU,240,5,7,150,0.05,0.05,25,0.000,0,Ground water,Single,4.608906005,7.821879901
CB,700,90,85.7,1.8,3.2,3.7,0.080513419,5.6,0.252,0.028,0.037,9.4,0.011,4.9,IBU,480,5,7,150,0.05,0.05,25,0.000,0,Ground water,Single,4.599928139,8.001437221
CB,700,90,85.7,1.8,3.2,3.7,0.080513419,5.6,0.252,0.028,0.037,9.4,0.011,4.9,IBU,720,5,7,150,0.05,0.05,25,0.000,0,Ground water,Single,4.599531117,8.009377667
CB,700,90,85.7,1.8,3.2,3.7,0.080513419,5.6,0.252,0.028,0.037,9.4,0.011,4.9,IBU,960,5,7,150,0.05,0.05,25,0.000,0,Ground water,Single,4.598728337,8.025433251
CB,700,90,85.7,1.8,3.2,3.7,0.080513419,5.6,0.252,0.028,0.037,9.4,0.011,4.9,IBU,1440,5,7,150,0.05,0.05,25,0.000,0,Ground water,Single,4.597585707,8.048285856
CB,700,90,85.7,1.8,3.2,3.7,0.080513419,5.6,0.252,0.028,0.037,9.4,0.011,4.9,IBU,0,5,7,150,0.05,0.05,25,0.000,0,Ground water,Single,5,0
CB,700,90,85.7,1.8,3.2,3.7,0.080513419,5.6,0.252,0.028,0.037,9.4,0.011,4.9,IBU,30,5,7,150,0.05,0.05,25,0.000,0,Ground water,Single,4.639908685,7.201826303
CB,700,90,85.7,1.8,3.2,3.7,0.080513419,5.6,0.252,0.028,0.037,9.4,0.011,4.9,IBU,60,5,7,150,0.05,0.05,25,0.000,0,Ground water,Single,4.621501935,7.56996129
CB,700,90,85.7,1.8,3.2,3.7,0.080513419,5.6,0.252,0.028,0.037,9.4,0.011,4.9,IBU,120,5,7,150,0.05,0.05,25,0.000,0,Ground water,Single,4.611161489,7.776770223
CB,700,90,85.7,1.8,3.2,3.7,0.080513419,5.6,0.252,0.028,0.037,9.4,0.011,4.9,IBU,240,5,7,150,0.05,0.05,25,0.000,0,Ground water,Single,4.610166948,7.796661042
CB,700,90,85.7,1.8,3.2,3.7,0.080513419,5.6,0.252,0.028,0.037,9.4,0.011,4.9,IBU,480,5,7,150,0.05,0.05,25,0.000,0,Ground water,Single,4.607350868,7.85298263
CB,700,90,85.7,1.8,3.2,3.7,0.080513419,5.6,0.252,0.028,0.037,9.4,0.011,4.9,IBU,720,5,7,150,0.05,0.05,25,0.000,0,Ground water,Single,4.606953846,7.860923077
CB,700,90,85.7,1.8,3.2,3.7,0.080513419,5.6,0.252,0.028,0.037,9.4,0.011,4.9,IBU,960,5,7,150,0.05,0.05,25,0.000,0,Ground water,Single,4.606918908,7.861621836
CB,700,90,85.7,1.8,3.2,3.7,0.080513419,5.6,0.252,0.028,0.037,9.4,0.011,4.9,IBU,1440,5,7,150,0.05,0.05,25,0.000,0,Ground water,Single,4.606906998,7.86186005
CB,700,90,85.7,1.8,3.2,3.7,0.080513419,5.6,0.252,0.028,0.037,9.4,0.011,4.9,IBU,0,5,7,150,0.05,0.05,25,0.000,0,Ground water,Single,5,0
CB,700,90,85.7,1.8,3.2,3.7,0.080513419,5.6,0.252,0.028,0.037,9.4,0.011,4.9,IBU,30,5,7,150,0.05,0.05,25,0.000,0,Ground water,Single,4.639470372,7.210592556
CB,700,90,85.7,1.8,3.2,3.7,0.080513419,5.6,0.252,0.028,0.037,9.4,0.011,4.9,IBU,60,5,7,150,0.05,0.05,25,0.000,0,Ground water,Single,4.629419355,7.411612903
CB,700,90,85.7,1.8,3.2,3.7,0.080513419,5.6,0.252,0.028,0.037,9.4,0.011,4.9,IBU,120,5,7,150,0.05,0.05,25,0.000,0,Ground water,Single,4.604791266,7.90417469
CB,700,90,85.7,1.8,3.2,3.7,0.080513419,5.6,0.252,0.028,0.037,9.4,0.011,4.9,IBU,240,5,7,150,0.05,0.05,25,0.000,0,Ground water,Single,4.604707097,7.905858065
CB,700,90,85.7,1.8,3.2,3.7,0.080513419,5.6,0.252,0.028,0.037,9.4,0.011,4.9,IBU,480,5,7,150,0.05,0.05,25,0.000,0,Ground water,Single,4.604660248,7.906795037
CB,700,90,85.7,1.8,3.2,3.7,0.080513419,5.6,0.252,0.028,0.037,9.4,0.011,4.9,IBU,720,5,7,150,0.05,0.05,25,0.000,0,Ground water,Single,4.604557022,7.908859553
CB,700,90,85.7,1.8,3.2,3.7,0.080513419,5.6,0.252,0.028,0.037,9.4,0.011,4.9,IBU,960,5,7,150,0.05,0.05,25,0.000,0,Ground water,Single,4.604496675,7.910066501
CB,700,90,85.7,1.8,3.2,3.7,0.080513419,5.6,0.252,0.028,0.037,9.4,0.011,4.9,IBU,1440,5,7,150,0.05,0.05,25,0.000,0,Ground water,Single,4.604476427,7.910471464
MCB,700,90,68.9,1.8,5.7,2.6,0.120464441,21,0.313,0.062,0.032,678.1,0.191,2,IBU,0,5,7,150,0.05,0.05,25,0.000,0,Ground water,Single,5,0
MCB,700,90,68.9,1.8,5.7,2.6,0.120464441,21,0.313,0.062,0.032,678.1,0.191,2,IBU,30,5,7,150,0.05,0.05,25,0.000,0,Ground water,Single,4.627881687,7.442366253
MCB,700,90,68.9,1.8,5.7,2.6,0.120464441,21,0.313,0.062,0.032,678.1,0.191,2,IBU,60,5,7,150,0.05,0.05,25,0.000,0,Ground water,Single,4.595024516,8.099509677
MCB,700,90,68.9,1.8,5.7,2.6,0.120464441,21,0.313,0.062,0.032,678.1,0.191,2,IBU,120,5,7,150,0.05,0.05,25,0.000,0,Ground water,Single,4.589715136,8.20569727
MCB,700,90,68.9,1.8,5.7,2.6,0.120464441,21,0.313,0.062,0.032,678.1,0.191,2,IBU,240,5,7,150,0.05,0.05,25,0.000,0,Ground water,Single,4.58868804,8.226239206
MCB,700,90,68.9,1.8,5.7,2.6,0.120464441,21,0.313,0.062,0.032,678.1,0.191,2,IBU,480,5,7,150,0.05,0.05,25,0.000,0,Ground water,Single,4.588760298,8.224794045
MCB,700,90,68.9,1.8,5.7,2.6,0.120464441,21,0.313,0.062,0.032,678.1,0.191,2,IBU,720,5,7,150,0.05,0.05,25,0.000,0,Ground water,Single,4.586775186,8.264496278
MCB,700,90,68.9,1.8,5.7,2.6,0.120464441,21,0.313,0.062,0.032,678.1,0.191,2,IBU,960,5,7,150,0.05,0.05,25,0.000,0,Ground water,Single,4.586023623,8.279527543
MCB,700,90,68.9,1.8,5.7,2.6,0.120464441,21,0.313,0.062,0.032,678.1,0.191,2,IBU,1440,5,7,150,0.05,0.05,25,0.000,0,Ground water,Single,4.585694491,8.286110174
MCB,700,90,68.9,1.8,5.7,2.6,0.120464441,21,0.313,0.062,0.032,678.1,0.191,2,IBU,0,5,7,150,0.05,0.05,25,0.000,0,Ground water,Single,5,0
MCB,700,90,68.9,1.8,5.7,2.6,0.120464441,21,0.313,0.062,0.032,678.1,0.191,2,IBU,30,5,7,150,0.05,0.05,25,0.000,0,Ground water,Single,4.632670174,7.346596526
MCB,700,90,68.9,1.8,5.7,2.6,0.120464441,21,0.313,0.062,0.032,678.1,0.191,2,IBU,60,5,7,150,0.05,0.05,25,0.000,0,Ground water,Single,4.595733201,8.08533598
MCB,700,90,68.9,1.8,5.7,2.6,0.120464441,21,0.313,0.062,0.032,678.1,0.191,2,IBU,120,5,7,150,0.05,0.05,25,0.000,0,Ground water,Single,4.591115037,8.177699256
MCB,700,90,68.9,1.8,5.7,2.6,0.120464441,21,0.313,0.062,0.032,678.1,0.191,2,IBU,240,5,7,150,0.05,0.05,25,0.000,0,Ground water,Single,4.590443275,8.191134491
MCB,700,90,68.9,1.8,5.7,2.6,0.120464441,21,0.313,0.062,0.032,678.1,0.191,2,IBU,480,5,7,150,0.05,0.05,25,0.000,0,Ground water,Single,4.590395633,8.192087345
MCB,700,90,68.9,1.8,5.7,2.6,0.120464441,21,0.313,0.062,0.032,678.1,0.191,2,IBU,720,5,7,150,0.05,0.05,25,0.000,0,Ground water,Single,4.589601588,8.207968238
MCB,700,90,68.9,1.8,5.7,2.6,0.120464441,21,0.313,0.062,0.032,678.1,0.191,2,IBU,960,5,7,150,0.05,0.05,25,0.000,0,Ground water,Single,4.588101638,8.237967246
MCB,700,90,68.9,1.8,5.7,2.6,0.120464441,21,0.313,0.062,0.032,678.1,0.191,2,IBU,1440,5,7,150,0.05,0.05,25,0.000,0,Ground water,Single,4.587359206,8.252815881
MCB,700,90,68.9,1.8,5.7,2.6,0.120464441,21,0.313,0.062,0.032,678.1,0.191,2,IBU,0,5,7,150,0.05,0.05,25,0.000,0,Ground water,Single,5,0
MCB,700,90,68.9,1.8,5.7,2.6,0.120464441,21,0.313,0.062,0.032,678.1,0.191,2,IBU,30,5,7,150,0.05,0.05,25,0.000,0,Ground water,Single,4.635882481,7.282350372
MCB,700,90,68.9,1.8,5.7,2.6,0.120464441,21,0.313,0.062,0.032,678.1,0.191,2,IBU,60,5,7,150,0.05,0.05,25,0.000,0,Ground water,Single,4.604524069,7.90951861
MCB,700,90,68.9,1.8,5.7,2.6,0.120464441,21,0.313,0.062,0.032,678.1,0.191,2,IBU,120,5,7,150,0.05,0.05,25,0.000,0,Ground water,Single,4.587417965,8.251640695
MCB,700,90,68.9,1.8,5.7,2.6,0.120464441,21,0.313,0.062,0.032,678.1,0.191,2,IBU,240,5,7,150,0.05,0.05,25,0.000,0,Ground water,Single,4.587064218,8.258715633
MCB,700,90,68.9,1.8,5.7,2.6,0.120464441,21,0.313,0.062,0.032,678.1,0.191,2,IBU,480,5,7,150,0.05,0.05,25,0.000,0,Ground water,Single,4.586692208,8.266155831
MCB,700,90,68.9,1.8,5.7,2.6,0.120464441,21,0.313,0.062,0.032,678.1,0.191,2,IBU,720,5,7,150,0.05,0.05,25,0.000,0,Ground water,Single,4.586692208,8.266155831
MCB,700,90,68.9,1.8,5.7,2.6,0.120464441,21,0.313,0.062,0.032,678.1,0.191,2,IBU,960,5,7,150,0.05,0.05,25,0.000,0,Ground water,Single,4.586659256,8.266814888
MCB,700,90,68.9,1.8,5.7,2.6,0.120464441,21,0.313,0.062,0.032,678.1,0.191,2,IBU,1440,5,7,150,0.05,0.05,25,0.000,0,Ground water,Single,4.586619553,8.267608933
AMCB,700,90,71.4,1.6,5.1,2.5,0.106442577,19.4,0.269,0.054,0.03,950.2,0.42,1,IBU,0,5,7,150,0.05,0.05,25,0.000,0,Ground water,Single,5,0
AMCB,700,90,71.4,1.6,5.1,2.5,0.106442577,19.4,0.269,0.054,0.03,950.2,0.42,1,IBU,30,5,7,150,0.05,0.05,25,0.000,0,Ground water,Single,3.361706799,32.76586402
AMCB,700,90,71.4,1.6,5.1,2.5,0.106442577,19.4,0.269,0.054,0.03,950.2,0.42,1,IBU,60,5,7,150,0.05,0.05,25,0.000,0,Ground water,Single,2.566378561,48.67242878
AMCB,700,90,71.4,1.6,5.1,2.5,0.106442577,19.4,0.269,0.054,0.03,950.2,0.42,1,IBU,120,5,7,150,0.05,0.05,25,0.000,0,Ground water,Single,1.978765261,60.42469479
AMCB,700,90,71.4,1.6,5.1,2.5,0.106442577,19.4,0.269,0.054,0.03,950.2,0.42,1,IBU,240,5,7,150,0.05,0.05,25,0.000,0,Ground water,Single,1.610544119,67.78911762
AMCB,700,90,71.4,1.6,5.1,2.5,0.106442577,19.4,0.269,0.054,0.03,950.2,0.42,1,IBU,480,5,7,150,0.05,0.05,25,0.000,0,Ground water,Single,1.576899256,68.46201489
AMCB,700,90,71.4,1.6,5.1,2.5,0.106442577,19.4,0.269,0.054,0.03,950.2,0.42,1,IBU,720,5,7,150,0.05,0.05,25,0.000,0,Ground water,Single,1.576237022,68.47525955
AMCB,700,90,71.4,1.6,5.1,2.5,0.106442577,19.4,0.269,0.054,0.03,950.2,0.42,1,IBU,960,5,7,150,0.05,0.05,25,0.000,0,Ground water,Single,1.574016873,68.51966253
AMCB,700,90,71.4,1.6,5.1,2.5,0.106442577,19.4,0.269,0.054,0.03,950.2,0.42,1,IBU,1440,5,7,150,0.05,0.05,25,0.000,0,Ground water,Single,1.556266799,68.87466402
AMCB,700,90,71.4,1.6,5.1,2.5,0.106442577,19.4,0.269,0.054,0.03,950.2,0.42,1,IBU,0,5,7,150,0.05,0.05,25,0.000,0,Ground water,Single,5,0
AMCB,700,90,71.4,1.6,5.1,2.5,0.106442577,19.4,0.269,0.054,0.03,950.2,0.42,1,IBU,30,5,7,150,0.05,0.05,25,0.000,0,Ground water,Single,3.218137568,35.63724864
