Repository: ZeeshanHJ/Adsorption-capacity-prediction-for-ECs

# Paper title and data availability
This repository contains codes for the paper entitled " Machine-learning-based prediction and optimization of emerging contaminants' adsorption capacity on biochar materials" authored by Zeeshan Haider Jaffari, Heewon Jeong, Jaegwan Shin, Jinwoo Kwak, Changgil Son, Yong-Gu Lee, Sangwon Kim, Kangmin Chon, Kyung Hwa Cho, also known as the WEIL group at UNIST, Korea. File name "Raw_data" contains the data set of 3,757 data points used in this study to build this model. Besides, The published article can be found on

File: Raw_data.csv (part 15 of 16)
Adsorbent,Pyrolysis temperature ,Pyrolysis time,C,H,O,N,(O+N)/C,Ash,H/C,O/C,N/C,Surface area,Pore volume,Average pore size,Pollutant,Adsorption time,Initial concentration,Solution pH,RPM,Volume,Adsorbent dosage,Adsorption temperature,Ion concentration,Humic acid,Wastewater type,Adsorption type,Final concentration,Capacity
AMCB,700,90,71.4,1.6,5.1,2.5,0.106442577,19.4,0.269,0.054,0.03,950.2,0.42,1,IBU,60,5,7,150,0.05,0.05,25,0.000,0,Ground water,Single,2.738703325,45.2259335
AMCB,700,90,71.4,1.6,5.1,2.5,0.106442577,19.4,0.269,0.054,0.03,950.2,0.42,1,IBU,120,5,7,150,0.05,0.05,25,0.000,0,Ground water,Single,1.97980268,60.4039464
AMCB,700,90,71.4,1.6,5.1,2.5,0.106442577,19.4,0.269,0.054,0.03,950.2,0.42,1,IBU,240,5,7,150,0.05,0.05,25,0.000,0,Ground water,Single,1.731446948,65.37106104
AMCB,700,90,71.4,1.6,5.1,2.5,0.106442577,19.4,0.269,0.054,0.03,950.2,0.42,1,IBU,480,5,7,150,0.05,0.05,25,0.000,0,Ground water,Single,1.729453499,65.41093002
AMCB,700,90,71.4,1.6,5.1,2.5,0.106442577,19.4,0.269,0.054,0.03,950.2,0.42,1,IBU,720,5,7,150,0.05,0.05,25,0.000,0,Ground water,Single,1.727811811,65.44376377
AMCB,700,90,71.4,1.6,5.1,2.5,0.106442577,19.4,0.269,0.054,0.03,950.2,0.42,1,IBU,960,5,7,150,0.05,0.05,25,0.000,0,Ground water,Single,1.726751762,65.46496476
AMCB,700,90,71.4,1.6,5.1,2.5,0.106442577,19.4,0.269,0.054,0.03,950.2,0.42,1,IBU,1440,5,7,150,0.05,0.05,25,0.000,0,Ground water,Single,1.725640099,65.48719801
AMCB,700,90,71.4,1.6,5.1,2.5,0.106442577,19.4,0.269,0.054,0.03,950.2,0.42,1,IBU,0,5,7,150,0.05,0.05,25,0.000,0,Ground water,Single,5,0
AMCB,700,90,71.4,1.6,5.1,2.5,0.106442577,19.4,0.269,0.054,0.03,950.2,0.42,1,IBU,30,5,7,150,0.05,0.05,25,0.000,0,Ground water,Single,3.265806849,34.68386303
AMCB,700,90,71.4,1.6,5.1,2.5,0.106442577,19.4,0.269,0.054,0.03,950.2,0.42,1,IBU,60,5,7,150,0.05,0.05,25,0.000,0,Ground water,Single,2.81614928,43.67701439
AMCB,700,90,71.4,1.6,5.1,2.5,0.106442577,19.4,0.269,0.054,0.03,950.2,0.42,1,IBU,120,5,7,150,0.05,0.05,25,0.000,0,Ground water,Single,2.014430174,59.71139653
AMCB,700,90,71.4,1.6,5.1,2.5,0.106442577,19.4,0.269,0.054,0.03,950.2,0.42,1,IBU,240,5,7,150,0.05,0.05,25,0.000,0,Ground water,Single,1.797844566,64.04310868
AMCB,700,90,71.4,1.6,5.1,2.5,0.106442577,19.4,0.269,0.054,0.03,950.2,0.42,1,IBU,480,5,7,150,0.05,0.05,25,0.000,0,Ground water,Single,1.722587395,65.54825211
AMCB,700,90,71.4,1.6,5.1,2.5,0.106442577,19.4,0.269,0.054,0.03,950.2,0.42,1,IBU,720,5,7,150,0.05,0.05,25,0.000,0,Ground water,Single,1.657656377,66.84687246
AMCB,700,90,71.4,1.6,5.1,2.5,0.106442577,19.4,0.269,0.054,0.03,950.2,0.42,1,IBU,960,5,7,150,0.05,0.05,25,0.000,0,Ground water,Single,1.657476923,66.85046154
AMCB,700,90,71.4,1.6,5.1,2.5,0.106442577,19.4,0.269,0.054,0.03,950.2,0.42,1,IBU,1440,5,7,150,0.05,0.05,25,0.000,0,Ground water,Single,1.657000496,66.85999007
CB,700,90,85.7,1.8,3.2,3.7,0.080513419,5.6,0.252,0.028,0.037,9.4,0.011,4.9,IBU,0,5,7,150,0.05,0.05,25,0.000,0,Lake water,Single,5,0
CB,700,90,85.7,1.8,3.2,3.7,0.080513419,5.6,0.252,0.028,0.037,9.4,0.011,4.9,IBU,30,5,7,150,0.05,0.05,25,0.000,0,Lake water,Single,4.64829081,7.034183792
CB,700,90,85.7,1.8,3.2,3.7,0.080513419,5.6,0.252,0.028,0.037,9.4,0.011,4.9,IBU,60,5,7,150,0.05,0.05,25,0.000,0,Lake water,Single,4.640406123,7.191877547
CB,700,90,85.7,1.8,3.2,3.7,0.080513419,5.6,0.252,0.028,0.037,9.4,0.011,4.9,IBU,120,5,7,150,0.05,0.05,25,0.000,0,Lake water,Single,4.61067463,7.786507409
CB,700,90,85.7,1.8,3.2,3.7,0.080513419,5.6,0.252,0.028,0.037,9.4,0.011,4.9,IBU,240,5,7,150,0.05,0.05,25,0.000,0,Lake water,Single,4.620240087,7.595198258
CB,700,90,85.7,1.8,3.2,3.7,0.080513419,5.6,0.252,0.028,0.037,9.4,0.011,4.9,IBU,480,5,7,150,0.05,0.05,25,0.000,0,Lake water,Single,4.616844124,7.66311753
CB,700,90,85.7,1.8,3.2,3.7,0.080513419,5.6,0.252,0.028,0.037,9.4,0.011,4.9,IBU,720,5,7,150,0.05,0.05,25,0.000,0,Lake water,Single,4.607788621,7.844227582
CB,700,90,85.7,1.8,3.2,3.7,0.080513419,5.6,0.252,0.028,0.037,9.4,0.011,4.9,IBU,960,5,7,150,0.05,0.05,25,0.000,0,Lake water,Single,4.607218624,7.855627517
CB,700,90,85.7,1.8,3.2,3.7,0.080513419,5.6,0.252,0.028,0.037,9.4,0.011,4.9,IBU,1440,5,7,150,0.05,0.05,25,0.000,0,Lake water,Single,4.614011352,7.719772962
CB,700,90,85.7,1.8,3.2,3.7,0.080513419,5.6,0.252,0.028,0.037,9.4,0.011,4.9,IBU,0,5,7,150,0.05,0.05,25,0.000,0,Lake water,Single,5,0
CB,700,90,85.7,1.8,3.2,3.7,0.080513419,5.6,0.252,0.028,0.037,9.4,0.011,4.9,IBU,30,5,7,150,0.05,0.05,25,0.000,0,Lake water,Single,4.647910145,7.041797091
CB,700,90,85.7,1.8,3.2,3.7,0.080513419,5.6,0.252,0.028,0.037,9.4,0.011,4.9,IBU,60,5,7,150,0.05,0.05,25,0.000,0,Lake water,Single,4.61545916,7.690816808
CB,700,90,85.7,1.8,3.2,3.7,0.080513419,5.6,0.252,0.028,0.037,9.4,0.011,4.9,IBU,120,5,7,150,0.05,0.05,25,0.000,0,Lake water,Single,4.613802406,7.723951871
CB,700,90,85.7,1.8,3.2,3.7,0.080513419,5.6,0.252,0.028,0.037,9.4,0.011,4.9,IBU,240,5,7,150,0.05,0.05,25,0.000,0,Lake water,Single,4.625687879,7.486242425
CB,700,90,85.7,1.8,3.2,3.7,0.080513419,5.6,0.252,0.028,0.037,9.4,0.011,4.9,IBU,480,5,7,150,0.05,0.05,25,0.000,0,Lake water,Single,4.611262639,7.774747224
CB,700,90,85.7,1.8,3.2,3.7,0.080513419,5.6,0.252,0.028,0.037,9.4,0.011,4.9,IBU,720,5,7,150,0.05,0.05,25,0.000,0,Lake water,Single,4.616125223,7.677495537
CB,700,90,85.7,1.8,3.2,3.7,0.080513419,5.6,0.252,0.028,0.037,9.4,0.011,4.9,IBU,960,5,7,150,0.05,0.05,25,0.000,0,Lake water,Single,4.620553105,7.588937901
CB,700,90,85.7,1.8,3.2,3.7,0.080513419,5.6,0.252,0.028,0.037,9.4,0.011,4.9,IBU,1440,5,7,150,0.05,0.05,25,0.000,0,Lake water,Single,4.614044575,7.7191085
CB,700,90,85.7,1.8,3.2,3.7,0.080513419,5.6,0.252,0.028,0.037,9.4,0.011,4.9,IBU,0,5,7,150,0.05,0.05,25,0.000,0,Lake water,Single,5,0
CB,700,90,85.7,1.8,3.2,3.7,0.080513419,5.6,0.252,0.028,0.037,9.4,0.011,4.9,IBU,30,5,7,150,0.05,0.05,25,0.000,0,Lake water,Single,4.651497442,6.970051156
CB,700,90,85.7,1.8,3.2,3.7,0.080513419,5.6,0.252,0.028,0.037,9.4,0.011,4.9,IBU,60,5,7,150,0.05,0.05,25,0.000,0,Lake water,Single,4.613583854,7.728322913
CB,700,90,85.7,1.8,3.2,3.7,0.080513419,5.6,0.252,0.028,0.037,9.4,0.011,4.9,IBU,120,5,7,150,0.05,0.05,25,0.000,0,Lake water,Single,4.615247412,7.695051756
CB,700,90,85.7,1.8,3.2,3.7,0.080513419,5.6,0.252,0.028,0.037,9.4,0.011,4.9,IBU,240,5,7,150,0.05,0.05,25,0.000,0,Lake water,Single,4.593482664,8.130346721
CB,700,90,85.7,1.8,3.2,3.7,0.080513419,5.6,0.252,0.028,0.037,9.4,0.011,4.9,IBU,480,5,7,150,0.05,0.05,25,0.000,0,Lake water,Single,4.610370418,7.792591644
CB,700,90,85.7,1.8,3.2,3.7,0.080513419,5.6,0.252,0.028,0.037,9.4,0.011,4.9,IBU,720,5,7,150,0.05,0.05,25,0.000,0,Lake water,Single,4.614179469,7.716410622
CB,700,90,85.7,1.8,3.2,3.7,0.080513419,5.6,0.252,0.028,0.037,9.4,0.011,4.9,IBU,960,5,7,150,0.05,0.05,25,0.000,0,Lake water,Single,4.610008566,7.799828681
CB,700,90,85.7,1.8,3.2,3.7,0.080513419,5.6,0.252,0.028,0.037,9.4,0.011,4.9,IBU,1440,5,7,150,0.05,0.05,25,0.000,0,Lake water,Single,4.609672332,7.806553361
MCB,700,90,68.9,1.8,5.7,2.6,0.120464441,21,0.313,0.062,0.032,678.1,0.191,2,IBU,0,5,7,150,0.05,0.05,25,0.000,0,Lake water,Single,5,0
MCB,700,90,68.9,1.8,5.7,2.6,0.120464441,21,0.313,0.062,0.032,678.1,0.191,2,IBU,30,5,7,150,0.05,0.05,25,0.000,0,Lake water,Single,4.634990754,7.300184929
MCB,700,90,68.9,1.8,5.7,2.6,0.120464441,21,0.313,0.062,0.032,678.1,0.191,2,IBU,60,5,7,150,0.05,0.05,25,0.000,0,Lake water,Single,4.594864826,8.102703482
MCB,700,90,68.9,1.8,5.7,2.6,0.120464441,21,0.313,0.062,0.032,678.1,0.191,2,IBU,120,5,7,150,0.05,0.05,25,0.000,0,Lake water,Single,4.590677912,8.186441763
MCB,700,90,68.9,1.8,5.7,2.6,0.120464441,21,0.313,0.062,0.032,678.1,0.191,2,IBU,240,5,7,150,0.05,0.05,25,0.000,0,Lake water,Single,4.595115,8.097699999
MCB,700,90,68.9,1.8,5.7,2.6,0.120464441,21,0.313,0.062,0.032,678.1,0.191,2,IBU,480,5,7,150,0.05,0.05,25,0.000,0,Lake water,Single,4.597280908,8.05438185
MCB,700,90,68.9,1.8,5.7,2.6,0.120464441,21,0.313,0.062,0.032,678.1,0.191,2,IBU,720,5,7,150,0.05,0.05,25,0.000,0,Lake water,Single,4.600483136,7.990337275
MCB,700,90,68.9,1.8,5.7,2.6,0.120464441,21,0.313,0.062,0.032,678.1,0.191,2,IBU,960,5,7,150,0.05,0.05,25,0.000,0,Lake water,Single,4.597511868,8.049762635
MCB,700,90,68.9,1.8,5.7,2.6,0.120464441,21,0.313,0.062,0.032,678.1,0.191,2,IBU,1440,5,7,150,0.05,0.05,25,0.000,0,Lake water,Single,4.598912843,8.021743133
MCB,700,90,68.9,1.8,5.7,2.6,0.120464441,21,0.313,0.062,0.032,678.1,0.191,2,IBU,0,5,7,150,0.05,0.05,25,0.000,0,Lake water,Single,5,0
MCB,700,90,68.9,1.8,5.7,2.6,0.120464441,21,0.313,0.062,0.032,678.1,0.191,2,IBU,30,5,7,150,0.05,0.05,25,0.000,0,Lake water,Single,4.636252432,7.274951366
MCB,700,90,68.9,1.8,5.7,2.6,0.120464441,21,0.313,0.062,0.032,678.1,0.191,2,IBU,60,5,7,150,0.05,0.05,25,0.000,0,Lake water,Single,4.599196641,8.016067183
MCB,700,90,68.9,1.8,5.7,2.6,0.120464441,21,0.313,0.062,0.032,678.1,0.191,2,IBU,120,5,7,150,0.05,0.05,25,0.000,0,Lake water,Single,4.603824662,7.923506761
MCB,700,90,68.9,1.8,5.7,2.6,0.120464441,21,0.313,0.062,0.032,678.1,0.191,2,IBU,240,5,7,150,0.05,0.05,25,0.000,0,Lake water,Single,4.610717459,7.785650813
MCB,700,90,68.9,1.8,5.7,2.6,0.120464441,21,0.313,0.062,0.032,678.1,0.191,2,IBU,480,5,7,150,0.05,0.05,25,0.000,0,Lake water,Single,4.598552993,8.028940142
MCB,700,90,68.9,1.8,5.7,2.6,0.120464441,21,0.313,0.062,0.032,678.1,0.191,2,IBU,720,5,7,150,0.05,0.05,25,0.000,0,Lake water,Single,4.594589835,8.10820331
MCB,700,90,68.9,1.8,5.7,2.6,0.120464441,21,0.313,0.062,0.032,678.1,0.191,2,IBU,960,5,7,150,0.05,0.05,25,0.000,0,Lake water,Single,4.600920641,7.981587185
MCB,700,90,68.9,1.8,5.7,2.6,0.120464441,21,0.313,0.062,0.032,678.1,0.191,2,IBU,1440,5,7,150,0.05,0.05,25,0.000,0,Lake water,Single,4.599393178,8.012136447
MCB,700,90,68.9,1.8,5.7,2.6,0.120464441,21,0.313,0.062,0.032,678.1,0.191,2,IBU,0,5,7,150,0.05,0.05,25,0.000,0,Lake water,Single,5,0
MCB,700,90,68.9,1.8,5.7,2.6,0.120464441,21,0.313,0.062,0.032,678.1,0.191,2,IBU,30,5,7,150,0.05,0.05,25,0.000,0,Lake water,Single,4.635087621,7.29824758
MCB,700,90,68.9,1.8,5.7,2.6,0.120464441,21,0.313,0.062,0.032,678.1,0.191,2,IBU,60,5,7,150,0.05,0.05,25,0.000,0,Lake water,Single,4.606002578,7.879948444
MCB,700,90,68.9,1.8,5.7,2.6,0.120464441,21,0.313,0.062,0.032,678.1,0.191,2,IBU,120,5,7,150,0.05,0.05,25,0.000,0,Lake water,Single,4.601714393,7.965712136
MCB,700,90,68.9,1.8,5.7,2.6,0.120464441,21,0.313,0.062,0.032,678.1,0.191,2,IBU,240,5,7,150,0.05,0.05,25,0.000,0,Lake water,Single,4.590199979,8.196000416
MCB,700,90,68.9,1.8,5.7,2.6,0.120464441,21,0.313,0.062,0.032,678.1,0.191,2,IBU,480,5,7,150,0.05,0.05,25,0.000,0,Lake water,Single,4.600046432,7.999071354
MCB,700,90,68.9,1.8,5.7,2.6,0.120464441,21,0.313,0.062,0.032,678.1,0.191,2,IBU,720,5,7,150,0.05,0.05,25,0.000,0,Lake water,Single,4.600465924,7.990681514
MCB,700,90,68.9,1.8,5.7,2.6,0.120464441,21,0.313,0.062,0.032,678.1,0.191,2,IBU,960,5,7,150,0.05,0.05,25,0.000,0,Lake water,Single,4.596915853,8.061682931
MCB,700,90,68.9,1.8,5.7,2.6,0.120464441,21,0.313,0.062,0.032,678.1,0.191,2,IBU,1440,5,7,150,0.05,0.05,25,0.000,0,Lake water,Single,4.597031534,8.059369321
AMCB,700,90,71.4,1.6,5.1,2.5,0.106442577,19.4,0.269,0.054,0.03,950.2,0.42,1,IBU,0,5,7,150,0.05,0.05,25,0.000,0,Lake water,Single,5,0
AMCB,700,90,71.4,1.6,5.1,2.5,0.106442577,19.4,0.269,0.054,0.03,950.2,0.42,1,IBU,30,5,7,150,0.05,0.05,25,0.000,0,Lake water,Single,3.430018893,31.39962214
AMCB,700,90,71.4,1.6,5.1,2.5,0.106442577,19.4,0.269,0.054,0.03,950.2,0.42,1,IBU,60,5,7,150,0.05,0.05,25,0.000,0,Lake water,Single,2.711937909,45.76124182
AMCB,700,90,71.4,1.6,5.1,2.5,0.106442577,19.4,0.269,0.054,0.03,950.2,0.42,1,IBU,120,5,7,150,0.05,0.05,25,0.000,0,Lake water,Single,2.349291507,53.01416986
AMCB,700,90,71.4,1.6,5.1,2.5,0.106442577,19.4,0.269,0.054,0.03,950.2,0.42,1,IBU,240,5,7,150,0.05,0.05,25,0.000,0,Lake water,Single,2.15534492,56.8931016
AMCB,700,90,71.4,1.6,5.1,2.5,0.106442577,19.4,0.269,0.054,0.03,950.2,0.42,1,IBU,480,5,7,150,0.05,0.05,25,0.000,0,Lake water,Single,2.130197818,57.39604365
AMCB,700,90,71.4,1.6,5.1,2.5,0.106442577,19.4,0.269,0.054,0.03,950.2,0.42,1,IBU,720,5,7,150,0.05,0.05,25,0.000,0,Lake water,Single,2.126195032,57.47609937
AMCB,700,90,71.4,1.6,5.1,2.5,0.106442577,19.4,0.269,0.054,0.03,950.2,0.42,1,IBU,960,5,7,150,0.05,0.05,25,0.000,0,Lake water,Single,2.125220353,57.49559293
AMCB,700,90,71.4,1.6,5.1,2.5,0.106442577,19.4,0.269,0.054,0.03,950.2,0.42,1,IBU,1440,5,7,150,0.05,0.05,25,0.000,0,Lake water,Single,2.117398109,57.65203782
AMCB,700,90,71.4,1.6,5.1,2.5,0.106442577,19.4,0.269,0.054,0.03,950.2,0.42,1,IBU,0,5,7,150,0.05,0.05,25,0.000,0,Lake water,Single,5,0
AMCB,700,90,71.4,1.6,5.1,2.5,0.106442577,19.4,0.269,0.054,0.03,950.2,0.42,1,IBU,30,5,7,150,0.05,0.05,25,0.000,0,Lake water,Single,3.195800677,36.08398645
AMCB,700,90,71.4,1.6,5.1,2.5,0.106442577,19.4,0.269,0.054,0.03,950.2,0.42,1,IBU,60,5,7,150,0.05,0.05,25,0.000,0,Lake water,Single,2.492477564,50.15044871
AMCB,700,90,71.4,1.6,5.1,2.5,0.106442577,19.4,0.269,0.054,0.03,950.2,0.42,1,IBU,120,5,7,150,0.05,0.05,25,0.000,0,Lake water,Single,2.195226277,56.09547445
AMCB,700,90,71.4,1.6,5.1,2.5,0.106442577,19.4,0.269,0.054,0.03,950.2,0.42,1,IBU,240,5,7,150,0.05,0.05,25,0.000,0,Lake water,Single,1.963400126,60.73199747
AMCB,700,90,71.4,1.6,5.1,2.5,0.106442577,19.4,0.269,0.054,0.03,950.2,0.42,1,IBU,480,5,7,150,0.05,0.05,25,0.000,0,Lake water,Single,1.958626004,60.82747993
AMCB,700,90,71.4,1.6,5.1,2.5,0.106442577,19.4,0.269,0.054,0.03,950.2,0.42,1,IBU,720,5,7,150,0.05,0.05,25,0.000,0,Lake water,Single,1.954188915,60.91622169
AMCB,700,90,71.4,1.6,5.1,2.5,0.106442577,19.4,0.269,0.054,0.03,950.2,0.42,1,IBU,960,5,7,150,0.05,0.05,25,0.000,0,Lake water,Single,1.954079639,60.91840721
AMCB,700,90,71.4,1.6,5.1,2.5,0.106442577,19.4,0.269,0.054,0.03,950.2,0.42,1,IBU,1440,5,7,150,0.05,0.05,25,0.000,0,Lake water,Single,1.954040012,60.91919976
AMCB,700,90,71.4,1.6,5.1,2.5,0.106442577,19.4,0.269,0.054,0.03,950.2,0.42,1,IBU,0,5,7,150,0.05,0.05,25,0.000,0,Lake water,Single,5,0
AMCB,700,90,71.4,1.6,5.1,2.5,0.106442577,19.4,0.269,0.054,0.03,950.2,0.42,1,IBU,30,5,7,150,0.05,0.05,25,0.000,0,Lake water,Single,3.284930311,34.30139377
AMCB,700,90,71.4,1.6,5.1,2.5,0.106442577,19.4,0.269,0.054,0.03,950.2,0.42,1,IBU,60,5,7,150,0.05,0.05,25,0.000,0,Lake water,Single,2.532099942,49.35800117
AMCB,700,90,71.4,1.6,5.1,2.5,0.106442577,19.4,0.269,0.054,0.03,950.2,0.42,1,IBU,120,5,7,150,0.05,0.05,25,0.000,0,Lake water,Single,2.206227134,55.87545732
AMCB,700,90,71.4,1.6,5.1,2.5,0.106442577,19.4,0.269,0.054,0.03,950.2,0.42,1,IBU,240,5,7,150,0.05,0.05,25,0.000,0,Lake water,Single,2.027315011,59.45369978
AMCB,700,90,71.4,1.6,5.1,2.5,0.106442577,19.4,0.269,0.054,0.03,950.2,0.42,1,IBU,480,5,7,150,0.05,0.05,25,0.000,0,Lake water,Single,1.954623218,60.90753564
AMCB,700,90,71.4,1.6,5.1,2.5,0.106442577,19.4,0.269,0.054,0.03,950.2,0.42,1,IBU,720,5,7,150,0.05,0.05,25,0.000,0,Lake water,Single,1.95044511,60.9910978
AMCB,700,90,71.4,1.6,5.1,2.5,0.106442577,19.4,0.269,0.054,0.03,950.2,0.42,1,IBU,960,5,7,150,0.05,0.05,25,0.000,0,Lake water,Single,1.944465748,61.11068504
AMCB,700,90,71.4,1.6,5.1,2.5,0.106442577,19.4,0.269,0.054,0.03,950.2,0.42,1,IBU,1440,5,7,150,0.05,0.05,25,0.000,0,Lake water,Single,1.942784578,61.14430844
CB,700,90,85.7,1.8,3.2,3.7,0.080513419,5.6,0.252,0.028,0.037,9.4,0.011,4.9,IBU,1440,1,7,150,0.05,0.05,15,0.000,0,Ground water,Single,1.019792125,-0.395842499
CB,700,90,85.7,1.8,3.2,3.7,0.080513419,5.6,0.252,0.028,0.037,9.4,0.011,4.9,IBU,1440,3,7,150,0.05,0.05,15,0.000,0,Ground water,Single,2.83492018,3.3015964
CB,700,90,85.7,1.8,3.2,3.7,0.080513419,5.6,0.252,0.028,0.037,9.4,0.011,4.9,IBU,1440,5,7,150,0.05,0.05,15,0.000,0,Ground water,Single,4.66746009,6.6507982
CB,700,90,85.7,1.8,3.2,3.7,0.080513419,5.6,0.252,0.028,0.037,9.4,0.011,4.9,IBU,1440,7,7,150,0.05,0.05,15,0.000,0,Ground water,Single,6.513271711,9.734565783
CB,700,90,85.7,1.8,3.2,3.7,0.080513419,5.6,0.252,0.028,0.037,9.4,0.011,4.9,IBU,1440,10,7,150,0.05,0.05,15,0.000,0,Ground water,Single,9.307414479,13.85171043
CB,700,90,85.7,1.8,3.2,3.7,0.080513419,5.6,0.252,0.028,0.037,9.4,0.011,4.9,IBU,1440,1,7,150,0.05,0.05,15,0.000,0,Ground water,Single,0.980616763,0.387664736
CB,700,90,85.7,1.8,3.2,3.7,0.080513419,5.6,0.252,0.028,0.037,9.4,0.011,4.9,IBU,1440,3,7,150,0.05,0.05,15,0.000,0,Ground water,Single,2.820053684,3.598926315
CB,700,90,85.7,1.8,3.2,3.7,0.080513419,5.6,0.252,0.028,0.037,9.4,0.011,4.9,IBU,1440,5,7,150,0.05,0.05,15,0.000,0,Ground water,Single,4.680517871,6.389642576
CB,700,90,85.7,1.8,3.2,3.7,0.080513419,5.6,0.252,0.028,0.037,9.4,0.011,4.9,IBU,1440,7,7,150,0.05,0.05,15,0.000,0,Ground water,Single,6.513149408,9.737011847
CB,700,90,85.7,1.8,3.2,3.7,0.080513419,5.6,0.252,0.028,0.037,9.4,0.011,4.9,IBU,1440,10,7,150,0.05,0.05,15,0.000,0,Ground water,Single,9.319843387,13.60313225
CB,700,90,85.7,1.8,3.2,3.7,0.080513419,5.6,0.252,0.028,0.037,9.4,0.011,4.9,IBU,1440,1,7,150,0.05,0.05,15,0.000,0,Ground water,Single,0.983153242,0.336935155
CB,700,90,85.7,1.8,3.2,3.7,0.080513419,5.6,0.252,0.028,0.037,9.4,0.011,4.9,IBU,1440,3,7,150,0.05,0.05,15,0.000,0,Ground water,Single,2.813143353,3.737132939
CB,700,90,85.7,1.8,3.2,3.7,0.080513419,5.6,0.252,0.028,0.037,9.4,0.011,4.9,IBU,1440,5,7,150,0.05,0.05,15,0.000,0,Ground water,Single,4.66386809,6.722638197
CB,700,90,85.7,1.8,3.2,3.7,0.080513419,5.6,0.252,0.028,0.037,9.4,0.011,4.9,IBU,1440,7,7,150,0.05,0.05,15,0.000,0,Ground water,Single,6.510814749,9.783705019
CB,700,90,85.7,1.8,3.2,3.7,0.080513419,5.6,0.252,0.028,0.037,9.4,0.011,4.9,IBU,1440,10,7,150,0.05,0.05,15,0.000,0,Ground water,Single,9.328038507,13.43922985
CB,700,90,85.7,1.8,3.2,3.7,0.080513419,5.6,0.252,0.028,0.037,9.4,0.011,4.9,IBU,1440,1,7,150,0.05,0.05,25,0.000,0,Ground water,Single,0.978997356,0.420052877
CB,700,90,85.7,1.8,3.2,3.7,0.080513419,5.6,0.252,0.028,0.037,9.4,0.011,4.9,IBU,1440,3,7,150,0.05,0.05,25,0.000,0,Ground water,Single,2.798699066,4.026018689
CB,700,90,85.7,1.8,3.2,3.7,0.080513419,5.6,0.252,0.028,0.037,9.4,0.011,4.9,IBU,1440,5,7,150,0.05,0.05,25,0.000,0,Ground water,Single,4.622965549,7.540689015
CB,700,90,85.7,1.8,3.2,3.7,0.080513419,5.6,0.252,0.028,0.037,9.4,0.011,4.9,IBU,1440,7,7,150,0.05,0.05,25,0.000,0,Ground water,Single,6.446333932,11.07332136
CB,700,90,85.7,1.8,3.2,3.7,0.080513419,5.6,0.252,0.028,0.037,9.4,0.011,4.9,IBU,1440,10,7,150,0.05,0.05,25,0.000,0,Ground water,Single,9.238939636,15.22120729
CB,700,90,85.7,1.8,3.2,3.7,0.080513419,5.6,0.252,0.028,0.037,9.4,0.011,4.9,IBU,1440,1,7,150,0.05,0.05,25,0.000,0,Ground water,Single,0.973590991,0.528180185
CB,700,90,85.7,1.8,3.2,3.7,0.080513419,5.6,0.252,0.028,0.037,9.4,0.011,4.9,IBU,1440,3,7,150,0.05,0.05,25,0.000,0,Ground water,Single,2.805173868,3.896522634
CB,700,90,85.7,1.8,3.2,3.7,0.080513419,5.6,0.252,0.028,0.037,9.4,0.011,4.9,IBU,1440,5,7,150,0.05,0.05,25,0.000,0,Ground water,Single,4.634554078,7.308918444
CB,700,90,85.7,1.8,3.2,3.7,0.080513419,5.6,0.252,0.028,0.037,9.4,0.011,4.9,IBU,1440,7,7,150,0.05,0.05,25,0.000,0,Ground water,Single,6.46801994,10.6396012
CB,700,90,85.7,1.8,3.2,3.7,0.080513419,5.6,0.252,0.028,0.037,9.4,0.011,4.9,IBU,1440,10,7,150,0.05,0.05,25,0.000,0,Ground water,Single,9.239886577,15.20226846
CB,700,90,85.7,1.8,3.2,3.7,0.080513419,5.6,0.252,0.028,0.037,9.4,0.011,4.9,IBU,1440,1,7,150,0.05,0.05,25,0.000,0,Ground water,Single,0.977174918,0.456501645
CB,700,90,85.7,1.8,3.2,3.7,0.080513419,5.6,0.252,0.028,0.037,9.4,0.011,4.9,IBU,1440,3,7,150,0.05,0.05,25,0.000,0,Ground water,Single,2.787213062,4.255738764
CB,700,90,85.7,1.8,3.2,3.7,0.080513419,5.6,0.252,0.028,0.037,9.4,0.011,4.9,IBU,1440,5,7,150,0.05,0.05,25,0.000,0,Ground water,Single,4.62203435,7.559313003
CB,700,90,85.7,1.8,3.2,3.7,0.080513419,5.6,0.252,0.028,0.037,9.4,0.011,4.9,IBU,1440,7,7,150,0.05,0.05,25,0.000,0,Ground water,Single,6.471821429,10.56357141
CB,700,90,85.7,1.8,3.2,3.7,0.080513419,5.6,0.252,0.028,0.037,9.4,0.011,4.9,IBU,1440,10,7,150,0.05,0.05,25,0.000,0,Ground water,Single,9.245642899,15.08714202
CB,700,90,85.7,1.8,3.2,3.7,0.080513419,5.6,0.252,0.028,0.037,9.4,0.011,4.9,IBU,1440,1,7,150,0.05,0.05,35,0.000,0,Ground water,Single,0.9531486,0.937027992
CB,700,90,85.7,1.8,3.2,3.7,0.080513419,5.6,0.252,0.028,0.037,9.4,0.011,4.9,IBU,1440,3,7,150,0.05,0.05,35,0.000,0,Ground water,Single,2.765775697,4.684486064
CB,700,90,85.7,1.8,3.2,3.7,0.080513419,5.6,0.252,0.028,0.037,9.4,0.011,4.9,IBU,1440,5,7,150,0.05,0.05,35,0.000,0,Ground water,Single,4.575568831,8.488623383
CB,700,90,85.7,1.8,3.2,3.7,0.080513419,5.6,0.252,0.028,0.037,9.4,0.011,4.9,IBU,1440,7,7,150,0.05,0.05,35,0.000,0,Ground water,Single,6.432482997,11.35034007
CB,700,90,85.7,1.8,3.2,3.7,0.080513419,5.6,0.252,0.028,0.037,9.4,0.011,4.9,IBU,1440,10,7,150,0.05,0.05,35,0.000,0,Ground water,Single,9.218327312,15.63345375
CB,700,90,85.7,1.8,3.2,3.7,0.080513419,5.6,0.252,0.028,0.037,9.4,0.011,4.9,IBU,1440,1,7,150,0.05,0.05,35,0.000,0,Ground water,Single,0.959232275,0.815354498
CB,700,90,85.7,1.8,3.2,3.7,0.080513419,5.6,0.252,0.028,0.037,9.4,0.011,4.9,IBU,1440,3,7,150,0.05,0.05,35,0.000,0,Ground water,Single,2.764552665,4.708946699
CB,700,90,85.7,1.8,3.2,3.7,0.080513419,5.6,0.252,0.028,0.037,9.4,0.011,4.9,IBU,1440,5,7,150,0.05,0.05,35,0.000,0,Ground water,Single,4.597278653,8.054426931
CB,700,90,85.7,1.8,3.2,3.7,0.080513419,5.6,0.252,0.028,0.037,9.4,0.011,4.9,IBU,1440,7,7,150,0.05,0.05,35,0.000,0,Ground water,Single,6.420486791,11.59026418
CB,700,90,85.7,1.8,3.2,3.7,0.080513419,5.6,0.252,0.028,0.037,9.4,0.011,4.9,IBU,1440,10,7,150,0.05,0.05,35,0.000,0,Ground water,Single,9.13457426,17.3085148
CB,700,90,85.7,1.8,3.2,3.7,0.080513419,5.6,0.252,0.028,0.037,9.4,0.011,4.9,IBU,1440,1,7,150,0.05,0.05,35,0.000,0,Ground water,Single,0.966136552,0.677268966
CB,700,90,85.7,1.8,3.2,3.7,0.080513419,5.6,0.252,0.028,0.037,9.4,0.011,4.9,IBU,1440,3,7,150,0.05,0.05,35,0.000,0,Ground water,Single,2.80298008,3.940398394
CB,700,90,85.7,1.8,3.2,3.7,0.080513419,5.6,0.252,0.028,0.037,9.4,0.011,4.9,IBU,1440,5,7,150,0.05,0.05,35,0.000,0,Ground water,Single,4.591010918,8.17978163
CB,700,90,85.7,1.8,3.2,3.7,0.080513419,5.6,0.252,0.028,0.037,9.4,0.011,4.9,IBU,1440,7,7,150,0.05,0.05,35,0.000,0,Ground water,Single,6.4150776,11.698448
CB,700,90,85.7,1.8,3.2,3.7,0.080513419,5.6,0.252,0.028,0.037,9.4,0.011,4.9,IBU,1440,10,7,150,0.05,0.05,35,0.000,0,Ground water,Single,9.17102222,16.57955559
MCB,700,90,68.9,1.8,5.7,2.6,0.120464441,21,0.313,0.062,0.032,678.1,0.191,2,IBU,1440,1,7,150,0.05,0.05,15,0.000,0,Ground water,Single,0.990206866,0.195862681
MCB,700,90,68.9,1.8,5.7,2.6,0.120464441,21,0.313,0.062,0.032,678.1,0.191,2,IBU,1441,3,7,150,0.05,0.05,15,0.000,0,Ground water,Single,2.80750772,3.849845607
MCB,700,90,68.9,1.8,5.7,2.6,0.120464441,21,0.313,0.062,0.032,678.1,0.191,2,IBU,1442,5,7,150,0.05,0.05,15,0.000,0,Ground water,Single,4.635619286,7.287614281
MCB,700,90,68.9,1.8,5.7,2.6,0.120464441,21,0.313,0.062,0.032,678.1,0.191,2,IBU,1443,7,7,150,0.05,0.05,15,0.000,0,Ground water,Single,6.478228824,10.43542352
MCB,700,90,68.9,1.8,5.7,2.6,0.120464441,21,0.313,0.062,0.032,678.1,0.191,2,IBU,1444,10,7,150,0.05,0.05,15,0.000,0,Ground water,Single,9.276962603,14.46074795
MCB,700,90,68.9,1.8,5.7,2.6,0.120464441,21,0.313,0.062,0.032,678.1,0.191,2,IBU,1445,1,7,150,0.05,0.05,15,0.000,0,Ground water,Single,0.989623605,0.207527902
MCB,700,90,68.9,1.8,5.7,2.6,0.120464441,21,0.313,0.062,0.032,678.1,0.191,2,IBU,1446,3,7,150,0.05,0.05,15,0.000,0,Ground water,Single,2.814448324,3.711033522
MCB,700,90,68.9,1.8,5.7,2.6,0.120464441,21,0.313,0.062,0.032,678.1,0.191,2,IBU,1447,5,7,150,0.05,0.05,15,0.000,0,Ground water,Single,4.648375951,7.032480978
MCB,700,90,68.9,1.8,5.7,2.6,0.120464441,21,0.313,0.062,0.032,678.1,0.191,2,IBU,1448,7,7,150,0.05,0.05,15,0.000,0,Ground water,Single,6.474196048,10.51607903
MCB,700,90,68.9,1.8,5.7,2.6,0.120464441,21,0.313,0.062,0.032,678.1,0.191,2,IBU,1449,10,7,150,0.05,0.05,15,0.000,0,Ground water,Single,9.300914247,13.98171507
MCB,700,90,68.9,1.8,5.7,2.6,0.120464441,21,0.313,0.062,0.032,678.1,0.191,2,IBU,1450,1,7,150,0.05,0.05,15,0.000,0,Ground water,Single,0.986176512,0.276469757
MCB,700,90,68.9,1.8,5.7,2.6,0.120464441,21,0.313,0.062,0.032,678.1,0.191,2,IBU,1451,3,7,150,0.05,0.05,15,0.000,0,Ground water,Single,2.805884276,3.882314477
MCB,700,90,68.9,1.8,5.7,2.6,0.120464441,21,0.313,0.062,0.032,678.1,0.191,2,IBU,1452,5,7,150,0.05,0.05,15,0.000,0,Ground water,Single,4.627921451,7.44157097
MCB,700,90,68.9,1.8,5.7,2.6,0.120464441,21,0.313,0.062,0.032,678.1,0.191,2,IBU,1453,7,7,150,0.05,0.05,15,0.000,0,Ground water,Single,6.480754808,10.38490383
MCB,700,90,68.9,1.8,5.7,2.6,0.120464441,21,0.313,0.062,0.032,678.1,0.191,2,IBU,1454,10,7,150,0.05,0.05,15,0.000,0,Ground water,Single,9.296259864,14.07480272
MCB,700,90,68.9,1.8,5.7,2.6,0.120464441,21,0.313,0.062,0.032,678.1,0.191,2,IBU,1440,1,7,150,0.05,0.05,25,0.000,0,Ground water,Single,0.970822822,0.583543563
MCB,700,90,68.9,1.8,5.7,2.6,0.120464441,21,0.313,0.062,0.032,678.1,0.191,2,IBU,1441,3,7,150,0.05,0.05,25,0.000,0,Ground water,Single,2.779053866,4.418922683
MCB,700,90,68.9,1.8,5.7,2.6,0.120464441,21,0.313,0.062,0.032,678.1,0.191,2,IBU,1442,5,7,150,0.05,0.05,25,0.000,0,Ground water,Single,4.599595552,8.008088962
MCB,700,90,68.9,1.8,5.7,2.6,0.120464441,21,0.313,0.062,0.032,678.1,0.191,2,IBU,1443,7,7,150,0.05,0.05,25,0.000,0,Ground water,Single,6.431677733,11.36644534
MCB,700,90,68.9,1.8,5.7,2.6,0.120464441,21,0.313,0.062,0.032,678.1,0.191,2,IBU,1444,10,7,150,0.05,0.05,25,0.000,0,Ground water,Single,9.22288361,15.5423278
MCB,700,90,68.9,1.8,5.7,2.6,0.120464441,21,0.313,0.062,0.032,678.1,0.191,2,IBU,1445,1,7,150,0.05,0.05,25,0.000,0,Ground water,Single,0.972868877,0.542622455
MCB,700,90,68.9,1.8,5.7,2.6,0.120464441,21,0.313,0.062,0.032,678.1,0.191,2,IBU,1446,3,7,150,0.05,0.05,25,0.000,0,Ground water,Single,2.776244122,4.47511756
MCB,700,90,68.9,1.8,5.7,2.6,0.120464441,21,0.313,0.062,0.032,678.1,0.191,2,IBU,1447,5,7,150,0.05,0.05,25,0.000,0,Ground water,Single,4.61070173,7.785965408
MCB,700,90,68.9,1.8,5.7,2.6,0.120464441,21,0.313,0.062,0.032,678.1,0.191,2,IBU,1448,7,7,150,0.05,0.05,25,0.000,0,Ground water,Single,6.444352863,11.11294274
MCB,700,90,68.9,1.8,5.7,2.6,0.120464441,21,0.313,0.062,0.032,678.1,0.191,2,IBU,1449,10,7,150,0.05,0.05,25,0.000,0,Ground water,Single,9.207865345,15.84269309
MCB,700,90,68.9,1.8,5.7,2.6,0.120464441,21,0.313,0.062,0.032,678.1,0.191,2,IBU,1450,1,7,150,0.05,0.05,25,0.000,0,Ground water,Single,0.966178127,0.676437466
MCB,700,90,68.9,1.8,5.7,2.6,0.120464441,21,0.313,0.062,0.032,678.1,0.191,2,IBU,1451,3,7,150,0.05,0.05,25,0.000,0,Ground water,Single,2.785349856,4.293002886
MCB,700,90,68.9,1.8,5.7,2.6,0.120464441,21,0.313,0.062,0.032,678.1,0.191,2,IBU,1452,5,7,150,0.05,0.05,25,0.000,0,Ground water,Single,4.593081192,8.138376153
MCB,700,90,68.9,1.8,5.7,2.6,0.120464441,21,0.313,0.062,0.032,678.1,0.191,2,IBU,1453,7,7,150,0.05,0.05,25,0.000,0,Ground water,Single,6.451678944,10.96642112
MCB,700,90,68.9,1.8,5.7,2.6,0.120464441,21,0.313,0.062,0.032,678.1,0.191,2,IBU,1454,10,7,150,0.05,0.05,25,0.000,0,Ground water,Single,9.216175907,15.67648187
MCB,700,90,68.9,1.8,5.7,2.6,0.120464441,21,0.313,0.062,0.032,678.1,0.191,2,IBU,1440,1,7,150,0.05,0.05,35,0.000,0,Ground water,Single,0.948348504,1.03302993
MCB,700,90,68.9,1.8,5.7,2.6,0.120464441,21,0.313,0.062,0.032,678.1,0.191,2,IBU,1441,3,7,150,0.05,0.05,35,0.000,0,Ground water,Single,2.746063493,5.078730146
MCB,700,90,68.9,1.8,5.7,2.6,0.120464441,21,0.313,0.062,0.032,678.1,0.191,2,IBU,1442,5,7,150,0.05,0.05,35,0.000,0,Ground water,Single,4.554431371,8.911372581
MCB,700,90,68.9,1.8,5.7,2.6,0.120464441,21,0.313,0.062,0.032,678.1,0.191,2,IBU,1443,7,7,150,0.05,0.05,35,0.000,0,Ground water,Single,6.387413268,12.25173465
MCB,700,90,68.9,1.8,5.7,2.6,0.120464441,21,0.313,0.062,0.032,678.1,0.191,2,IBU,1444,10,7,150,0.05,0.05,35,0.000,0,Ground water,Single,9.173366163,16.53267674
MCB,700,90,68.9,1.8,5.7,2.6,0.120464441,21,0.313,0.062,0.032,678.1,0.191,2,IBU,1445,1,7,150,0.05,0.05,35,0.000,0,Ground water,Single,0.95367293,0.926541403
MCB,700,90,68.9,1.8,5.7,2.6,0.120464441,21,0.313,0.062,0.032,678.1,0.191,2,IBU,1446,3,7,150,0.05,0.05,35,0.000,0,Ground water,Single,2.760208279,4.795834427
MCB,700,90,68.9,1.8,5.7,2.6,0.120464441,21,0.313,0.062,0.032,678.1,0.191,2,IBU,1447,5,7,150,0.05,0.05,35,0.000,0,Ground water,Single,4.558120648,8.837587035
MCB,700,90,68.9,1.8,5.7,2.6,0.120464441,21,0.313,0.062,0.032,678.1,0.191,2,IBU,1448,7,7,150,0.05,0.05,35,0.000,0,Ground water,Single,6.419192315,11.61615371
MCB,700,90,68.9,1.8,5.7,2.6,0.120464441,21,0.313,0.062,0.032,678.1,0.191,2,IBU,1449,10,7,150,0.05,0.05,35,0.000,0,Ground water,Single,9.160948152,16.78103695
MCB,700,90,68.9,1.8,5.7,2.6,0.120464441,21,0.313,0.062,0.032,678.1,0.191,2,IBU,1450,1,7,150,0.05,0.05,35,0.000,0,Ground water,Single,0.952999253,0.940014935
MCB,700,90,68.9,1.8,5.7,2.6,0.120464441,21,0.313,0.062,0.032,678.1,0.191,2,IBU,1451,3,7,150,0.05,0.05,35,0.000,0,Ground water,Single,2.751233325,4.975333508
MCB,700,90,68.9,1.8,5.7,2.6,0.120464441,21,0.313,0.062,0.032,678.1,0.191,2,IBU,1452,5,7,150,0.05,0.05,35,0.000,0,Ground water,Single,4.551612343,8.967753133
MCB,700,90,68.9,1.8,5.7,2.6,0.120464441,21,0.313,0.062,0.032,678.1,0.191,2,IBU,1453,7,7,150,0.05,0.05,35,0.000,0,Ground water,Single,6.405393853,11.89212295
MCB,700,90,68.9,1.8,5.7,2.6,0.120464441,21,0.313,0.062,0.032,678.1,0.191,2,IBU,1454,10,7,150,0.05,0.05,35,0.000,0,Ground water,Single,9.188076046,16.23847908
AMCB,700,90,71.4,1.6,5.1,2.5,0.106442577,19.4,0.269,0.054,0.03,950.2,0.42,1,IBU,1440,1,7,150,0.05,0.05,15,0.000,0,Ground water,Single,0.029204626,19.41590749
AMCB,700,90,71.4,1.6,5.1,2.5,0.106442577,19.4,0.269,0.054,0.03,950.2,0.42,1,IBU,1441,3,7,150,0.05,0.05,15,0.000,0,Ground water,Single,0.594965791,48.10068417
AMCB,700,90,71.4,1.6,5.1,2.5,0.106442577,19.4,0.269,0.054,0.03,950.2,0.42,1,IBU,1442,5,7,150,0.05,0.05,15,0.000,0,Ground water,Single,1.724880825,65.5023835
AMCB,700,90,71.4,1.6,5.1,2.5,0.106442577,19.4,0.269,0.054,0.03,950.2,0.42,1,IBU,1443,7,7,150,0.05,0.05,15,0.000,0,Ground water,Single,2.904758926,81.90482149
AMCB,700,90,71.4,1.6,5.1,2.5,0.106442577,19.4,0.269,0.054,0.03,950.2,0.42,1,IBU,1444,10,7,150,0.05,0.05,15,0.000,0,Ground water,Single,5.182383096,96.35233809
AMCB,700,90,71.4,1.6,5.1,2.5,0.106442577,19.4,0.269,0.054,0.03,950.2,0.42,1,IBU,1445,1,7,150,0.05,0.05,15,0.000,0,Ground water,Single,0.033383519,19.33232961
AMCB,700,90,71.4,1.6,5.1,2.5,0.106442577,19.4,0.269,0.054,0.03,950.2,0.42,1,IBU,1446,3,7,150,0.05,0.05,15,0.000,0,Ground water,Single,0.599993945,48.00012109
AMCB,700,90,71.4,1.6,5.1,2.5,0.106442577,19.4,0.269,0.054,0.03,950.2,0.42,1,IBU,1447,5,7,150,0.05,0.05,15,0.000,0,Ground water,Single,1.728679893,65.42640215
AMCB,700,90,71.4,1.6,5.1,2.5,0.106442577,19.4,0.269,0.054,0.03,950.2,0.42,1,IBU,1448,7,7,150,0.05,0.05,15,0.000,0,Ground water,Single,3.419884962,71.60230075
AMCB,700,90,71.4,1.6,5.1,2.5,0.106442577,19.4,0.269,0.054,0.03,950.2,0.42,1,IBU,1449,10,7,150,0.05,0.05,15,0.000,0,Ground water,Single,5.1073503,97.85299401
AMCB,700,90,71.4,1.6,5.1,2.5,0.106442577,19.4,0.269,0.054,0.03,950.2,0.42,1,IBU,1450,1,7,150,0.05,0.05,15,0.000,0,Ground water,Single,0.025848756,19.48302488
AMCB,700,90,71.4,1.6,5.1,2.5,0.106442577,19.4,0.269,0.054,0.03,950.2,0.42,1,IBU,1451,3,7,150,0.05,0.05,15,0.000,0,Ground water,Single,0.602160689,47.95678621
AMCB,700,90,71.4,1.6,5.1,2.5,0.106442577,19.4,0.269,0.054,0.03,950.2,0.42,1,IBU,1452,5,7,150,0.05,0.05,15,0.000,0,Ground water,Single,1.700419786,65.99160427
AMCB,700,90,71.4,1.6,5.1,2.5,0.106442577,19.4,0.269,0.054,0.03,950.2,0.42,1,IBU,1453,7,7,150,0.05,0.05,15,0.000,0,Ground water,Single,3.191343519,76.17312963
AMCB,700,90,71.4,1.6,5.1,2.5,0.106442577,19.4,0.269,0.054,0.03,950.2,0.42,1,IBU,1454,10,7,150,0.05,0.05,15,0.000,0,Ground water,Single,5.205305455,95.8938909
AMCB,700,90,71.4,1.6,5.1,2.5,0.106442577,19.4,0.269,0.054,0.03,950.2,0.42,1,IBU,1440,1,7,150,0.05,0.05,25,0.000,0,Ground water,Single,0.005264284,19.89471432
AMCB,700,90,71.4,1.6,5.1,2.5,0.106442577,19.4,0.269,0.054,0.03,950.2,0.42,1,IBU,1441,3,7,150,0.05,0.05,25,0.000,0,Ground water,Single,0.568401784,48.63196432
AMCB,700,90,71.4,1.6,5.1,2.5,0.106442577,19.4,0.269,0.054,0.03,950.2,0.42,1,IBU,1442,5,7,150,0.05,0.05,25,0.000,0,Ground water,Single,1.538263537,69.23472926
AMCB,700,90,71.4,1.6,5.1,2.5,0.106442577,19.4,0.269,0.054,0.03,950.2,0.42,1,IBU,1443,7,7,150,0.05,0.05,25,0.000,0,Ground water,Single,2.636385396,87.27229207
AMCB,700,90,71.4,1.6,5.1,2.5,0.106442577,19.4,0.269,0.054,0.03,950.2,0.42,1,IBU,1444,10,7,150,0.05,0.05,25,0.000,0,Ground water,Single,5.024496963,99.51006075
AMCB,700,90,71.4,1.6,5.1,2.5,0.106442577,19.4,0.269,0.054,0.03,950.2,0.42,1,IBU,1445,1,7,150,0.05,0.05,25,0.000,0,Ground water,Single,0,20
AMCB,700,90,71.4,1.6,5.1,2.5,0.106442577,19.4,0.269,0.054,0.03,950.2,0.42,1,IBU,1446,3,7,150,0.05,0.05,25,0.000,0,Ground water,Single,0.517806616,49.64386769
AMCB,700,90,71.4,1.6,5.1,2.5,0.106442577,19.4,0.269,0.054,0.03,950.2,0.42,1,IBU,1447,5,7,150,0.05,0.05,25,0.000,0,Ground water,Single,1.631346748,67.37306505
AMCB,700,90,71.4,1.6,5.1,2.5,0.106442577,19.4,0.269,0.054,0.03,950.2,0.42,1,IBU,1448,7,7,150,0.05,0.05,25,0.000,0,Ground water,Single,2.791969565,84.16060869
AMCB,700,90,71.4,1.6,5.1,2.5,0.106442577,19.4,0.269,0.054,0.03,950.2,0.42,1,IBU,1449,10,7,150,0.05,0.05,25,0.000,0,Ground water,Single,5.226317383,95.47365234
AMCB,700,90,71.4,1.6,5.1,2.5,0.106442577,19.4,0.269,0.054,0.03,950.2,0.42,1,IBU,1450,1,7,150,0.05,0.05,25,0.000,0,Ground water,Single,0.008169691,19.83660619
AMCB,700,90,71.4,1.6,5.1,2.5,0.106442577,19.4,0.269,0.054,0.03,950.2,0.42,1,IBU,1451,3,7,150,0.05,0.05,25,0.000,0,Ground water,Single,0.508581808,49.82836384
AMCB,700,90,71.4,1.6,5.1,2.5,0.106442577,19.4,0.269,0.054,0.03,950.2,0.42,1,IBU,1452,5,7,150,0.05,0.05,25,0.000,0,Ground water,Single,1.640676502,67.18646996
AMCB,700,90,71.4,1.6,5.1,2.5,0.106442577,19.4,0.269,0.054,0.03,950.2,0.42,1,IBU,1453,7,7,150,0.05,0.05,25,0.000,0,Ground water,Single,3.070700922,78.58598155
AMCB,700,90,71.4,1.6,5.1,2.5,0.106442577,19.4,0.269,0.054,0.03,950.2,0.42,1,IBU,1454,10,7,150,0.05,0.05,25,0.000,0,Ground water,Single,5.46402995,90.719401
AMCB,700,90,71.4,1.6,5.1,2.5,0.106442577,19.4,0.269,0.054,0.03,950.2,0.42,1,IBU,1440,1,7,150,0.05,0.05,35,0.000,0,Ground water,Single,0.002376637,19.95246725
AMCB,700,90,71.4,1.6,5.1,2.5,0.106442577,19.4,0.269,0.054,0.03,950.2,0.42,1,IBU,1441,3,7,150,0.05,0.05,35,0.000,0,Ground water,Single,0.458623988,50.82752023
AMCB,700,90,71.4,1.6,5.1,2.5,0.106442577,19.4,0.269,0.054,0.03,950.2,0.42,1,IBU,1442,5,7,150,0.05,0.05,35,0.000,0,Ground water,Single,1.515153888,69.69692224
AMCB,700,90,71.4,1.6,5.1,2.5,0.106442577,19.4,0.269,0.054,0.03,950.2,0.42,1,IBU,1443,7,7,150,0.05,0.05,35,0.000,0,Ground water,Single,2.726948273,85.46103453
AMCB,700,90,71.4,1.6,5.1,2.5,0.106442577,19.4,0.269,0.054,0.03,950.2,0.42,1,IBU,1444,10,7,150,0.05,0.05,35,0.000,0,Ground water,Single,4.82107207,103.5785586
AMCB,700,90,71.4,1.6,5.1,2.5,0.106442577,19.4,0.269,0.054,0.03,950.2,0.42,1,IBU,1445,1,7,150,0.05,0.05,35,0.000,0,Ground water,Single,0.00353105,19.929379
AMCB,700,90,71.4,1.6,5.1,2.5,0.106442577,19.4,0.269,0.054,0.03,950.2,0.42,1,IBU,1446,3,7,150,0.05,0.05,35,0.000,0,Ground water,Single,0.469706351,50.60587297
AMCB,700,90,71.4,1.6,5.1,2.5,0.106442577,19.4,0.269,0.054,0.03,950.2,0.42,1,IBU,1447,5,7,150,0.05,0.05,35,0.000,0,Ground water,Single,1.629364467,67.41271065
AMCB,700,90,71.4,1.6,5.1,2.5,0.106442577,19.4,0.269,0.054,0.03,950.2,0.42,1,IBU,1448,7,7,150,0.05,0.05,35,0.000,0,Ground water,Single,2.953184928,80.93630144
AMCB,700,90,71.4,1.6,5.1,2.5,0.106442577,19.4,0.269,0.054,0.03,950.2,0.42,1,IBU,1449,10,7,150,0.05,0.05,35,0.000,0,Ground water,Single,4.945842701,101.083146
AMCB,700,90,71.4,1.6,5.1,2.5,0.106442577,19.4,0.269,0.054,0.03,950.2,0.42,1,IBU,1450,1,7,150,0.05,0.05,35,0.000,0,Ground water,Single,0,20
AMCB,700,90,71.4,1.6,5.1,2.5,0.106442577,19.4,0.269,0.054,0.03,950.2,0.42,1,IBU,1451,3,7,150,0.05,0.05,35,0.000,0,Ground water,Single,0.442429111,51.15141779
AMCB,700,90,71.4,1.6,5.1,2.5,0.106442577,19.4,0.269,0.054,0.03,950.2,0.42,1,IBU,1452,5,7,150,0.05,0.05,35,0.000,0,Ground water,Single,1.595868736,68.08262528
AMCB,700,90,71.4,1.6,5.1,2.5,0.106442577,19.4,0.269,0.054,0.03,950.2,0.42,1,IBU,1453,7,7,150,0.05,0.05,35,0.000,0,Ground water,Single,2.895359341,82.09281317
AMCB,700,90,71.4,1.6,5.1,2.5,0.106442577,19.4,0.269,0.054,0.03,950.2,0.42,1,IBU,1454,10,7,150,0.05,0.05,35,0.000,0,Ground water,Single,4.830149953,103.3970009
CB,700,90,85.7,1.8,3.2,3.7,0.080513419,5.6,0.252,0.028,0.037,9.4,0.011,4.9,IBU,1440,1,7,150,0.05,0.05,15,0.000,0,Lake water,Single,1.003430652,-0.068613039
CB,700,90,85.7,1.8,3.2,3.7,0.080513419,5.6,0.252,0.028,0.037,9.4,0.011,4.9,IBU,1440,3,7,150,0.05,0.05,15,0.000,0,Lake water,Single,2.852818422,2.943631564
CB,700,90,85.7,1.8,3.2,3.7,0.080513419,5.6,0.252,0.028,0.037,9.4,0.011,4.9,IBU,1440,5,7,150,0.05,0.05,15,0.000,0,Lake water,Single,4.669040819,6.619183613
CB,700,90,85.7,1.8,3.2,3.7,0.080513419,5.6,0.252,0.028,0.037,9.4,0.011,4.9,IBU,1440,7,7,150,0.05,0.05,15,0.000,0,Lake water,Single,6.487735369,10.24529262
CB,700,90,85.7,1.8,3.2,3.7,0.080513419,5.6,0.252,0.028,0.037,9.4,0.011,4.9,IBU,1440,10,7,150,0.05,0.05,15,0.000,0,Lake water,Single,9.311856878,13.76286244
CB,700,90,85.7,1.8,3.2,3.7,0.080513419,5.6,0.252,0.028,0.037,9.4,0.011,4.9,IBU,1440,1,7,150,0.05,0.05,15,0.000,0,Lake water,Single,1.000944481,-0.018889614
CB,700,90,85.7,1.8,3.2,3.7,0.080513419,5.6,0.252,0.028,0.037,9.4,0.011,4.9,IBU,1440,3,7,150,0.05,0.05,15,0.000,0,Lake water,Single,2.855194844,2.896103116
CB,700,90,85.7,1.8,3.2,3.7,0.080513419,5.6,0.252,0.028,0.037,9.4,0.011,4.9,IBU,1440,5,7,150,0.05,0.05,15,0.000,0,Lake water,Single,4.671124044,6.577519116
CB,700,90,85.7,1.8,3.2,3.7,0.080513419,5.6,0.252,0.028,0.037,9.4,0.011,4.9,IBU,1440,7,7,150,0.05,0.05,15,0.000,0,Lake water,Single,6.495037671,10.09924658
CB,700,90,85.7,1.8,3.2,3.7,0.080513419,5.6,0.252,0.028,0.037,9.4,0.011,4.9,IBU,1440,10,7,150,0.05,0.05,15,0.000,0,Lake water,Single,9.3282447,13.435106
CB,700,90,85.7,1.8,3.2,3.7,0.080513419,5.6,0.252,0.028,0.037,9.4,0.011,4.9,IBU,1440,1,7,150,0.05,0.05,15,0.000,0,Lake water,Single,1.004563788,-0.09127577
CB,700,90,85.7,1.8,3.2,3.7,0.080513419,5.6,0.252,0.028,0.037,9.4,0.011,4.9,IBU,1440,3,7,150,0.05,0.05,15,0.000,0,Lake water,Single,2.847319766,3.053604688
CB,700,90,85.7,1.8,3.2,3.7,0.080513419,5.6,0.252,0.028,0.037,9.4,0.011,4.9,IBU,1440,5,7,150,0.05,0.05,15,0.000,0,Lake water,Single,4.681154445,6.376911091
CB,700,90,85.7,1.8,3.2,3.7,0.080513419,5.6,0.252,0.028,0.037,9.4,0.011,4.9,IBU,1440,7,7,150,0.05,0.05,15,0.000,0,Lake water,Single,6.488097861,10.23804279
CB,700,90,85.7,1.8,3.2,3.7,0.080513419,5.6,0.252,0.028,0.037,9.4,0.011,4.9,IBU,1440,10,7,150,0.05,0.05,15,0.000,0,Lake water,Single,9.320117279,13.59765442
CB,700,90,85.7,1.8,3.2,3.7,0.080513419,5.6,0.252,0.028,0.037,9.4,0.011,4.9,IBU,1440,1,7,150,0.05,0.05,25,0.000,0,Lake water,Single,0.980600094,0.387998125
CB,700,90,85.7,1.8,3.2,3.7,0.080513419,5.6,0.252,0.028,0.037,9.4,0.011,4.9,IBU,1440,3,7,150,0.05,0.05,25,0.000,0,Lake water,Single,2.832791265,3.344174701
CB,700,90,85.7,1.8,3.2,3.7,0.080513419,5.6,0.252,0.028,0.037,9.4,0.011,4.9,IBU,1440,5,7,150,0.05,0.05,25,0.000,0,Lake water,Single,4.613565595,7.728688101
CB,700,90,85.7,1.8,3.2,3.7,0.080513419,5.6,0.252,0.028,0.037,9.4,0.011,4.9,IBU,1440,7,7,150,0.05,0.05,25,0.000,0,Lake water,Single,6.476914296,10.46171408
CB,700,90,85.7,1.8,3.2,3.7,0.080513419,5.6,0.252,0.028,0.037,9.4,0.011,4.9,IBU,1440,10,7,150,0.05,0.05,25,0.000,0,Lake water,Single,9.266596705,14.6680659
CB,700,90,85.7,1.8,3.2,3.7,0.080513419,5.6,0.252,0.028,0.037,9.4,0.011,4.9,IBU,1440,1,7,150,0.05,0.05,25,0.000,0,Lake water,Single,0.9803834,0.392332002
CB,700,90,85.7,1.8,3.2,3.7,0.080513419,5.6,0.252,0.028,0.037,9.4,0.011,4.9,IBU,1440,3,7,150,0.05,0.05,25,0.000,0,Lake water,Single,2.836071313,3.278573746
CB,700,90,85.7,1.8,3.2,3.7,0.080513419,5.6,0.252,0.028,0.037,9.4,0.011,4.9,IBU,1440,5,7,150,0.05,0.05,25,0.000,0,Lake water,Single,4.615593144,7.688137114
CB,700,90,85.7,1.8,3.2,3.7,0.080513419,5.6,0.252,0.028,0.037,9.4,0.011,4.9,IBU,1440,7,7,150,0.05,0.05,25,0.000,0,Lake water,Single,6.46410733,10.71785341
CB,700,90,85.7,1.8,3.2,3.7,0.080513419,5.6,0.252,0.028,0.037,9.4,0.011,4.9,IBU,1440,10,7,150,0.05,0.05,25,0.000,0,Lake water,Single,9.322755657,13.54488687
CB,700,90,85.7,1.8,3.2,3.7,0.080513419,5.6,0.252,0.028,0.037,9.4,0.011,4.9,IBU,1440,1,7,150,0.05,0.05,25,0.000,0,Lake water,Single,0.982596,0.348079996
