Repository: ZeeshanHJ/Adsorption-capacity-prediction-for-ECs

# Paper title and data availability
This repository contains codes for the paper entitled " Machine-learning-based prediction and optimization of emerging contaminants' adsorption capacity on biochar materials" authored by Zeeshan Haider Jaffari, Heewon Jeong, Jaegwan Shin, Jinwoo Kwak, Changgil Son, Yong-Gu Lee, Sangwon Kim, Kangmin Chon, Kyung Hwa Cho, also known as the WEIL group at UNIST, Korea. File name "Raw_data" contains the data set of 3,757 data points used in this study to build this model. Besides, The published article can be found on

File: Raw_data.csv (part 16 of 16)
Adsorbent,Pyrolysis temperature ,Pyrolysis time,C,H,O,N,(O+N)/C,Ash,H/C,O/C,N/C,Surface area,Pore volume,Average pore size,Pollutant,Adsorption time,Initial concentration,Solution pH,RPM,Volume,Adsorbent dosage,Adsorption temperature,Ion concentration,Humic acid,Wastewater type,Adsorption type,Final concentration,Capacity
CB,700,90,85.7,1.8,3.2,3.7,0.080513419,5.6,0.252,0.028,0.037,9.4,0.011,4.9,IBU,1440,3,7,150,0.05,0.05,25,0.000,0,Lake water,Single,2.829268488,3.414630239
CB,700,90,85.7,1.8,3.2,3.7,0.080513419,5.6,0.252,0.028,0.037,9.4,0.011,4.9,IBU,1440,5,7,150,0.05,0.05,25,0.000,0,Lake water,Single,4.616354577,7.672908464
CB,700,90,85.7,1.8,3.2,3.7,0.080513419,5.6,0.252,0.028,0.037,9.4,0.011,4.9,IBU,1440,7,7,150,0.05,0.05,25,0.000,0,Lake water,Single,6.48278786,10.34424279
CB,700,90,85.7,1.8,3.2,3.7,0.080513419,5.6,0.252,0.028,0.037,9.4,0.011,4.9,IBU,1440,10,7,150,0.05,0.05,25,0.000,0,Lake water,Single,9.299263802,14.01472397
CB,700,90,85.7,1.8,3.2,3.7,0.080513419,5.6,0.252,0.028,0.037,9.4,0.011,4.9,IBU,1440,1,7,150,0.05,0.05,35,0.000,0,Lake water,Single,0.964798667,0.70402666
CB,700,90,85.7,1.8,3.2,3.7,0.080513419,5.6,0.252,0.028,0.037,9.4,0.011,4.9,IBU,1440,3,7,150,0.05,0.05,35,0.000,0,Lake water,Single,2.815404088,3.691918241
CB,700,90,85.7,1.8,3.2,3.7,0.080513419,5.6,0.252,0.028,0.037,9.4,0.011,4.9,IBU,1440,5,7,150,0.05,0.05,35,0.000,0,Lake water,Single,4.5960915,8.078169999
CB,700,90,85.7,1.8,3.2,3.7,0.080513419,5.6,0.252,0.028,0.037,9.4,0.011,4.9,IBU,1440,7,7,150,0.05,0.05,35,0.000,0,Lake water,Single,6.428454985,11.4309003
CB,700,90,85.7,1.8,3.2,3.7,0.080513419,5.6,0.252,0.028,0.037,9.4,0.011,4.9,IBU,1440,10,7,150,0.05,0.05,35,0.000,0,Lake water,Single,9.208100184,15.83799632
CB,700,90,85.7,1.8,3.2,3.7,0.080513419,5.6,0.252,0.028,0.037,9.4,0.011,4.9,IBU,1440,1,7,150,0.05,0.05,35,0.000,0,Lake water,Single,0.965509231,0.68981539
CB,700,90,85.7,1.8,3.2,3.7,0.080513419,5.6,0.252,0.028,0.037,9.4,0.011,4.9,IBU,1440,3,7,150,0.05,0.05,35,0.000,0,Lake water,Single,2.816046559,3.679068817
CB,700,90,85.7,1.8,3.2,3.7,0.080513419,5.6,0.252,0.028,0.037,9.4,0.011,4.9,IBU,1440,5,7,150,0.05,0.05,35,0.000,0,Lake water,Single,4.589845831,8.203083381
CB,700,90,85.7,1.8,3.2,3.7,0.080513419,5.6,0.252,0.028,0.037,9.4,0.011,4.9,IBU,1440,7,7,150,0.05,0.05,35,0.000,0,Lake water,Single,6.435955956,11.28088087
CB,700,90,85.7,1.8,3.2,3.7,0.080513419,5.6,0.252,0.028,0.037,9.4,0.011,4.9,IBU,1440,10,7,150,0.05,0.05,35,0.000,0,Lake water,Single,9.222351909,15.55296182
CB,700,90,85.7,1.8,3.2,3.7,0.080513419,5.6,0.252,0.028,0.037,9.4,0.011,4.9,IBU,1440,1,7,150,0.05,0.05,35,0.000,0,Lake water,Single,0.969381682,0.612366369
CB,700,90,85.7,1.8,3.2,3.7,0.080513419,5.6,0.252,0.028,0.037,9.4,0.011,4.9,IBU,1440,3,7,150,0.05,0.05,35,0.000,0,Lake water,Single,2.822305847,3.553883065
CB,700,90,85.7,1.8,3.2,3.7,0.080513419,5.6,0.252,0.028,0.037,9.4,0.011,4.9,IBU,1440,5,7,150,0.05,0.05,35,0.000,0,Lake water,Single,4.593123475,8.137530491
CB,700,90,85.7,1.8,3.2,3.7,0.080513419,5.6,0.252,0.028,0.037,9.4,0.011,4.9,IBU,1440,7,7,150,0.05,0.05,35,0.000,0,Lake water,Single,6.440031082,11.19937836
CB,700,90,85.7,1.8,3.2,3.7,0.080513419,5.6,0.252,0.028,0.037,9.4,0.011,4.9,IBU,1440,10,7,150,0.05,0.05,35,0.000,0,Lake water,Single,9.230130056,15.39739887
MCB,700,90,68.9,1.8,5.7,2.6,0.120464441,21,0.313,0.062,0.032,678.1,0.191,2,IBU,1440,1,7,150,0.05,0.05,15,0.000,0,Lake water,Single,0.990253984,0.194920312
MCB,700,90,68.9,1.8,5.7,2.6,0.120464441,21,0.313,0.062,0.032,678.1,0.191,2,IBU,1441,3,7,150,0.05,0.05,15,0.000,0,Lake water,Single,2.840639507,3.187209857
MCB,700,90,68.9,1.8,5.7,2.6,0.120464441,21,0.313,0.062,0.032,678.1,0.191,2,IBU,1442,5,7,150,0.05,0.05,15,0.000,0,Lake water,Single,4.649187899,7.016242024
MCB,700,90,68.9,1.8,5.7,2.6,0.120464441,21,0.313,0.062,0.032,678.1,0.191,2,IBU,1443,7,7,150,0.05,0.05,15,0.000,0,Lake water,Single,6.493463537,10.13072927
MCB,700,90,68.9,1.8,5.7,2.6,0.120464441,21,0.313,0.062,0.032,678.1,0.191,2,IBU,1444,10,7,150,0.05,0.05,15,0.000,0,Lake water,Single,9.296227685,14.07544631
MCB,700,90,68.9,1.8,5.7,2.6,0.120464441,21,0.313,0.062,0.032,678.1,0.191,2,IBU,1445,1,7,150,0.05,0.05,15,0.000,0,Lake water,Single,0.990239164,0.195216714
MCB,700,90,68.9,1.8,5.7,2.6,0.120464441,21,0.313,0.062,0.032,678.1,0.191,2,IBU,1446,3,7,150,0.05,0.05,15,0.000,0,Lake water,Single,2.842284137,3.154317254
MCB,700,90,68.9,1.8,5.7,2.6,0.120464441,21,0.313,0.062,0.032,678.1,0.191,2,IBU,1447,5,7,150,0.05,0.05,15,0.000,0,Lake water,Single,4.648765726,7.024685474
MCB,700,90,68.9,1.8,5.7,2.6,0.120464441,21,0.313,0.062,0.032,678.1,0.191,2,IBU,1448,7,7,150,0.05,0.05,15,0.000,0,Lake water,Single,6.484382823,10.31234354
MCB,700,90,68.9,1.8,5.7,2.6,0.120464441,21,0.313,0.062,0.032,678.1,0.191,2,IBU,1449,10,7,150,0.05,0.05,15,0.000,0,Lake water,Single,9.291136781,14.17726437
MCB,700,90,68.9,1.8,5.7,2.6,0.120464441,21,0.313,0.062,0.032,678.1,0.191,2,IBU,1450,1,7,150,0.05,0.05,15,0.000,0,Lake water,Single,0.99013983,0.197203408
MCB,700,90,68.9,1.8,5.7,2.6,0.120464441,21,0.313,0.062,0.032,678.1,0.191,2,IBU,1451,3,7,150,0.05,0.05,15,0.000,0,Lake water,Single,2.839511978,3.209760435
MCB,700,90,68.9,1.8,5.7,2.6,0.120464441,21,0.313,0.062,0.032,678.1,0.191,2,IBU,1452,5,7,150,0.05,0.05,15,0.000,0,Lake water,Single,4.647744341,7.045113173
MCB,700,90,68.9,1.8,5.7,2.6,0.120464441,21,0.313,0.062,0.032,678.1,0.191,2,IBU,1453,7,7,150,0.05,0.05,15,0.000,0,Lake water,Single,6.442842895,11.1431421
MCB,700,90,68.9,1.8,5.7,2.6,0.120464441,21,0.313,0.062,0.032,678.1,0.191,2,IBU,1454,10,7,150,0.05,0.05,15,0.000,0,Lake water,Single,9.301403904,13.97192193
MCB,700,90,68.9,1.8,5.7,2.6,0.120464441,21,0.313,0.062,0.032,678.1,0.191,2,IBU,1440,1,7,150,0.05,0.05,25,0.000,0,Lake water,Single,0.974212632,0.515747353
MCB,700,90,68.9,1.8,5.7,2.6,0.120464441,21,0.313,0.062,0.032,678.1,0.191,2,IBU,1441,3,7,150,0.05,0.05,25,0.000,0,Lake water,Single,2.80491867,3.901626606
MCB,700,90,68.9,1.8,5.7,2.6,0.120464441,21,0.313,0.062,0.032,678.1,0.191,2,IBU,1442,5,7,150,0.05,0.05,25,0.000,0,Lake water,Single,4.599949532,8.001009369
MCB,700,90,68.9,1.8,5.7,2.6,0.120464441,21,0.313,0.062,0.032,678.1,0.191,2,IBU,1443,7,7,150,0.05,0.05,25,0.000,0,Lake water,Single,6.483161567,10.33676866
MCB,700,90,68.9,1.8,5.7,2.6,0.120464441,21,0.313,0.062,0.032,678.1,0.191,2,IBU,1444,10,7,150,0.05,0.05,25,0.000,0,Lake water,Single,9.258585842,14.82828315
MCB,700,90,68.9,1.8,5.7,2.6,0.120464441,21,0.313,0.062,0.032,678.1,0.191,2,IBU,1445,1,7,150,0.05,0.05,25,0.000,0,Lake water,Single,0.974635205,0.507295893
MCB,700,90,68.9,1.8,5.7,2.6,0.120464441,21,0.313,0.062,0.032,678.1,0.191,2,IBU,1446,3,7,150,0.05,0.05,25,0.000,0,Lake water,Single,2.804344291,3.913114183
MCB,700,90,68.9,1.8,5.7,2.6,0.120464441,21,0.313,0.062,0.032,678.1,0.191,2,IBU,1447,5,7,150,0.05,0.05,25,0.000,0,Lake water,Single,4.603167095,7.936658108
MCB,700,90,68.9,1.8,5.7,2.6,0.120464441,21,0.313,0.062,0.032,678.1,0.191,2,IBU,1448,7,7,150,0.05,0.05,25,0.000,0,Lake water,Single,6.44148946,11.17021081
MCB,700,90,68.9,1.8,5.7,2.6,0.120464441,21,0.313,0.062,0.032,678.1,0.191,2,IBU,1449,10,7,150,0.05,0.05,25,0.000,0,Lake water,Single,9.282701343,14.34597314
MCB,700,90,68.9,1.8,5.7,2.6,0.120464441,21,0.313,0.062,0.032,678.1,0.191,2,IBU,1450,1,7,150,0.05,0.05,25,0.000,0,Lake water,Single,0.971617914,0.567641722
MCB,700,90,68.9,1.8,5.7,2.6,0.120464441,21,0.313,0.062,0.032,678.1,0.191,2,IBU,1451,3,7,150,0.05,0.05,25,0.000,0,Lake water,Single,2.805208663,3.895826741
MCB,700,90,68.9,1.8,5.7,2.6,0.120464441,21,0.313,0.062,0.032,678.1,0.191,2,IBU,1452,5,7,150,0.05,0.05,25,0.000,0,Lake water,Single,4.597519436,8.049611273
MCB,700,90,68.9,1.8,5.7,2.6,0.120464441,21,0.313,0.062,0.032,678.1,0.191,2,IBU,1453,7,7,150,0.05,0.05,25,0.000,0,Lake water,Single,6.442931014,11.14137971
MCB,700,90,68.9,1.8,5.7,2.6,0.120464441,21,0.313,0.062,0.032,678.1,0.191,2,IBU,1454,10,7,150,0.05,0.05,25,0.000,0,Lake water,Single,9.271225782,14.57548436
MCB,700,90,68.9,1.8,5.7,2.6,0.120464441,21,0.313,0.062,0.032,678.1,0.191,2,IBU,1440,1,7,150,0.05,0.05,35,0.000,0,Lake water,Single,0.956595544,0.868089129
MCB,700,90,68.9,1.8,5.7,2.6,0.120464441,21,0.313,0.062,0.032,678.1,0.191,2,IBU,1441,3,7,150,0.05,0.05,35,0.000,0,Lake water,Single,2.790209925,4.195801507
MCB,700,90,68.9,1.8,5.7,2.6,0.120464441,21,0.313,0.062,0.032,678.1,0.191,2,IBU,1442,5,7,150,0.05,0.05,35,0.000,0,Lake water,Single,4.577429394,8.451412115
MCB,700,90,68.9,1.8,5.7,2.6,0.120464441,21,0.313,0.062,0.032,678.1,0.191,2,IBU,1443,7,7,150,0.05,0.05,35,0.000,0,Lake water,Single,6.40430664,11.9138672
MCB,700,90,68.9,1.8,5.7,2.6,0.120464441,21,0.313,0.062,0.032,678.1,0.191,2,IBU,1444,10,7,150,0.05,0.05,35,0.000,0,Lake water,Single,9.198899708,16.02200584
MCB,700,90,68.9,1.8,5.7,2.6,0.120464441,21,0.313,0.062,0.032,678.1,0.191,2,IBU,1445,1,7,150,0.05,0.05,35,0.000,0,Lake water,Single,0.962151477,0.756970452
MCB,700,90,68.9,1.8,5.7,2.6,0.120464441,21,0.313,0.062,0.032,678.1,0.191,2,IBU,1446,3,7,150,0.05,0.05,35,0.000,0,Lake water,Single,2.788308546,4.233829072
MCB,700,90,68.9,1.8,5.7,2.6,0.120464441,21,0.313,0.062,0.032,678.1,0.191,2,IBU,1447,5,7,150,0.05,0.05,35,0.000,0,Lake water,Single,4.561772163,8.764556739
MCB,700,90,68.9,1.8,5.7,2.6,0.120464441,21,0.313,0.062,0.032,678.1,0.191,2,IBU,1448,7,7,150,0.05,0.05,35,0.000,0,Lake water,Single,6.402917556,11.94164888
MCB,700,90,68.9,1.8,5.7,2.6,0.120464441,21,0.313,0.062,0.032,678.1,0.191,2,IBU,1449,10,7,150,0.05,0.05,35,0.000,0,Lake water,Single,9.192963659,16.14072683
MCB,700,90,68.9,1.8,5.7,2.6,0.120464441,21,0.313,0.062,0.032,678.1,0.191,2,IBU,1450,1,7,150,0.05,0.05,35,0.000,0,Lake water,Single,0.951420126,0.971597486
MCB,700,90,68.9,1.8,5.7,2.6,0.120464441,21,0.313,0.062,0.032,678.1,0.191,2,IBU,1451,3,7,150,0.05,0.05,35,0.000,0,Lake water,Single,2.786316245,4.273675103
MCB,700,90,68.9,1.8,5.7,2.6,0.120464441,21,0.313,0.062,0.032,678.1,0.191,2,IBU,1452,5,7,150,0.05,0.05,35,0.000,0,Lake water,Single,4.568637472,8.627250552
MCB,700,90,68.9,1.8,5.7,2.6,0.120464441,21,0.313,0.062,0.032,678.1,0.191,2,IBU,1453,7,7,150,0.05,0.05,35,0.000,0,Lake water,Single,6.405507468,11.88985064
MCB,700,90,68.9,1.8,5.7,2.6,0.120464441,21,0.313,0.062,0.032,678.1,0.191,2,IBU,1454,10,7,150,0.05,0.05,35,0.000,0,Lake water,Single,9.168055483,16.63889034
AMCB,700,90,71.4,1.6,5.1,2.5,0.106442577,19.4,0.269,0.054,0.03,950.2,0.42,1,IBU,1440,1,7,150,0.05,0.05,15,0.000,0,Lake water,Single,0.13460893,17.30782141
AMCB,700,90,71.4,1.6,5.1,2.5,0.106442577,19.4,0.269,0.054,0.03,950.2,0.42,1,IBU,1441,3,7,150,0.05,0.05,15,0.000,0,Lake water,Single,1.042123119,39.15753762
AMCB,700,90,71.4,1.6,5.1,2.5,0.106442577,19.4,0.269,0.054,0.03,950.2,0.42,1,IBU,1442,5,7,150,0.05,0.05,15,0.000,0,Lake water,Single,2.325527816,53.48944369
AMCB,700,90,71.4,1.6,5.1,2.5,0.106442577,19.4,0.269,0.054,0.03,950.2,0.42,1,IBU,1443,7,7,150,0.05,0.05,15,0.000,0,Lake water,Single,3.601913395,67.96173211
AMCB,700,90,71.4,1.6,5.1,2.5,0.106442577,19.4,0.269,0.054,0.03,950.2,0.42,1,IBU,1444,10,7,150,0.05,0.05,15,0.000,0,Lake water,Single,5.610366056,87.79267887
AMCB,700,90,71.4,1.6,5.1,2.5,0.106442577,19.4,0.269,0.054,0.03,950.2,0.42,1,IBU,1445,1,7,150,0.05,0.05,15,0.000,0,Lake water,Single,0.094555818,18.10888365
AMCB,700,90,71.4,1.6,5.1,2.5,0.106442577,19.4,0.269,0.054,0.03,950.2,0.42,1,IBU,1446,3,7,150,0.05,0.05,15,0.000,0,Lake water,Single,1.036062501,39.27874998
AMCB,700,90,71.4,1.6,5.1,2.5,0.106442577,19.4,0.269,0.054,0.03,950.2,0.42,1,IBU,1447,5,7,150,0.05,0.05,15,0.000,0,Lake water,Single,2.318741413,53.62517173
AMCB,700,90,71.4,1.6,5.1,2.5,0.106442577,19.4,0.269,0.054,0.03,950.2,0.42,1,IBU,1448,7,7,150,0.05,0.05,15,0.000,0,Lake water,Single,3.607349165,67.85301669
AMCB,700,90,71.4,1.6,5.1,2.5,0.106442577,19.4,0.269,0.054,0.03,950.2,0.42,1,IBU,1449,10,7,150,0.05,0.05,15,0.000,0,Lake water,Single,5.599081955,88.0183609
AMCB,700,90,71.4,1.6,5.1,2.5,0.106442577,19.4,0.269,0.054,0.03,950.2,0.42,1,IBU,1450,1,7,150,0.05,0.05,15,0.000,0,Lake water,Single,0.131398576,17.37202847
AMCB,700,90,71.4,1.6,5.1,2.5,0.106442577,19.4,0.269,0.054,0.03,950.2,0.42,1,IBU,1451,3,7,150,0.05,0.05,15,0.000,0,Lake water,Single,0.966620738,40.66758525
AMCB,700,90,71.4,1.6,5.1,2.5,0.106442577,19.4,0.269,0.054,0.03,950.2,0.42,1,IBU,1452,5,7,150,0.05,0.05,15,0.000,0,Lake water,Single,2.321251617,53.57496766
AMCB,700,90,71.4,1.6,5.1,2.5,0.106442577,19.4,0.269,0.054,0.03,950.2,0.42,1,IBU,1453,7,7,150,0.05,0.05,15,0.000,0,Lake water,Single,3.61848106,67.63037879
AMCB,700,90,71.4,1.6,5.1,2.5,0.106442577,19.4,0.269,0.054,0.03,950.2,0.42,1,IBU,1454,10,7,150,0.05,0.05,15,0.000,0,Lake water,Single,5.600413761,87.99172478
AMCB,700,90,71.4,1.6,5.1,2.5,0.106442577,19.4,0.269,0.054,0.03,950.2,0.42,1,IBU,1440,1,7,150,0.05,0.05,25,0.000,0,Lake water,Single,0.121602493,17.56795014
AMCB,700,90,71.4,1.6,5.1,2.5,0.106442577,19.4,0.269,0.054,0.03,950.2,0.42,1,IBU,1441,3,7,150,0.05,0.05,25,0.000,0,Lake water,Single,1.029800009,39.40399982
AMCB,700,90,71.4,1.6,5.1,2.5,0.106442577,19.4,0.269,0.054,0.03,950.2,0.42,1,IBU,1442,5,7,150,0.05,0.05,25,0.000,0,Lake water,Single,1.656524247,66.86951506
AMCB,700,90,71.4,1.6,5.1,2.5,0.106442577,19.4,0.269,0.054,0.03,950.2,0.42,1,IBU,1443,7,7,150,0.05,0.05,25,0.000,0,Lake water,Single,3.506850489,69.86299021
AMCB,700,90,71.4,1.6,5.1,2.5,0.106442577,19.4,0.269,0.054,0.03,950.2,0.42,1,IBU,1444,10,7,150,0.05,0.05,25,0.000,0,Lake water,Single,5.439346954,91.21306091
AMCB,700,90,71.4,1.6,5.1,2.5,0.106442577,19.4,0.269,0.054,0.03,950.2,0.42,1,IBU,1445,1,7,150,0.05,0.05,25,0.000,0,Lake water,Single,0.082919238,18.34161523
AMCB,700,90,71.4,1.6,5.1,2.5,0.106442577,19.4,0.269,0.054,0.03,950.2,0.42,1,IBU,1446,3,7,150,0.05,0.05,25,0.000,0,Lake water,Single,0.839905712,43.20188576
AMCB,700,90,71.4,1.6,5.1,2.5,0.106442577,19.4,0.269,0.054,0.03,950.2,0.42,1,IBU,1447,5,7,150,0.05,0.05,25,0.000,0,Lake water,Single,2.128588366,57.42823268
AMCB,700,90,71.4,1.6,5.1,2.5,0.106442577,19.4,0.269,0.054,0.03,950.2,0.42,1,IBU,1448,7,7,150,0.05,0.05,25,0.000,0,Lake water,Single,3.388570502,72.22858997
AMCB,700,90,71.4,1.6,5.1,2.5,0.106442577,19.4,0.269,0.054,0.03,950.2,0.42,1,IBU,1449,10,7,150,0.05,0.05,25,0.000,0,Lake water,Single,5.396732369,92.06535262
AMCB,700,90,71.4,1.6,5.1,2.5,0.106442577,19.4,0.269,0.054,0.03,950.2,0.42,1,IBU,1450,1,7,150,0.05,0.05,25,0.000,0,Lake water,Single,0.117342717,17.65314567
AMCB,700,90,71.4,1.6,5.1,2.5,0.106442577,19.4,0.269,0.054,0.03,950.2,0.42,1,IBU,1451,3,7,150,0.05,0.05,25,0.000,0,Lake water,Single,0.736141007,45.27717986
AMCB,700,90,71.4,1.6,5.1,2.5,0.106442577,19.4,0.269,0.054,0.03,950.2,0.42,1,IBU,1452,5,7,150,0.05,0.05,25,0.000,0,Lake water,Single,2.410242289,51.79515423
AMCB,700,90,71.4,1.6,5.1,2.5,0.106442577,19.4,0.269,0.054,0.03,950.2,0.42,1,IBU,1453,7,7,150,0.05,0.05,25,0.000,0,Lake water,Single,3.313083341,73.73833318
AMCB,700,90,71.4,1.6,5.1,2.5,0.106442577,19.4,0.269,0.054,0.03,950.2,0.42,1,IBU,1454,10,7,150,0.05,0.05,25,0.000,0,Lake water,Single,5.570792394,88.58415211
AMCB,700,90,71.4,1.6,5.1,2.5,0.106442577,19.4,0.269,0.054,0.03,950.2,0.42,1,IBU,1440,1,7,150,0.05,0.05,35,0.000,0,Lake water,Single,0.060672272,18.78655457
AMCB,700,90,71.4,1.6,5.1,2.5,0.106442577,19.4,0.269,0.054,0.03,950.2,0.42,1,IBU,1441,3,7,150,0.05,0.05,35,0.000,0,Lake water,Single,0.832133974,43.35732053
AMCB,700,90,71.4,1.6,5.1,2.5,0.106442577,19.4,0.269,0.054,0.03,950.2,0.42,1,IBU,1442,5,7,150,0.05,0.05,35,0.000,0,Lake water,Single,2.059322842,58.81354316
AMCB,700,90,71.4,1.6,5.1,2.5,0.106442577,19.4,0.269,0.054,0.03,950.2,0.42,1,IBU,1443,7,7,150,0.05,0.05,35,0.000,0,Lake water,Single,3.384106448,72.31787103
AMCB,700,90,71.4,1.6,5.1,2.5,0.106442577,19.4,0.269,0.054,0.03,950.2,0.42,1,IBU,1444,10,7,150,0.05,0.05,35,0.000,0,Lake water,Single,5.325985236,93.48029528
AMCB,700,90,71.4,1.6,5.1,2.5,0.106442577,19.4,0.269,0.054,0.03,950.2,0.42,1,IBU,1445,1,7,150,0.05,0.05,35,0.000,0,Lake water,Single,0.071006285,18.57987431
AMCB,700,90,71.4,1.6,5.1,2.5,0.106442577,19.4,0.269,0.054,0.03,950.2,0.42,1,IBU,1446,3,7,150,0.05,0.05,35,0.000,0,Lake water,Single,0.830645555,43.38708889
AMCB,700,90,71.4,1.6,5.1,2.5,0.106442577,19.4,0.269,0.054,0.03,950.2,0.42,1,IBU,1447,5,7,150,0.05,0.05,35,0.000,0,Lake water,Single,2.065491206,58.69017588
AMCB,700,90,71.4,1.6,5.1,2.5,0.106442577,19.4,0.269,0.054,0.03,950.2,0.42,1,IBU,1448,7,7,150,0.05,0.05,35,0.000,0,Lake water,Single,3.403217964,71.93564073
AMCB,700,90,71.4,1.6,5.1,2.5,0.106442577,19.4,0.269,0.054,0.03,950.2,0.42,1,IBU,1449,10,7,150,0.05,0.05,35,0.000,0,Lake water,Single,5.326797537,93.46404925
AMCB,700,90,71.4,1.6,5.1,2.5,0.106442577,19.4,0.269,0.054,0.03,950.2,0.42,1,IBU,1450,1,7,150,0.05,0.05,35,0.000,0,Lake water,Single,0.066350772,18.67298457
AMCB,700,90,71.4,1.6,5.1,2.5,0.106442577,19.4,0.269,0.054,0.03,950.2,0.42,1,IBU,1451,3,7,150,0.05,0.05,35,0.000,0,Lake water,Single,0.843787376,43.12425249
AMCB,700,90,71.4,1.6,5.1,2.5,0.106442577,19.4,0.269,0.054,0.03,950.2,0.42,1,IBU,1452,5,7,150,0.05,0.05,35,0.000,0,Lake water,Single,2.048375597,59.03248805
AMCB,700,90,71.4,1.6,5.1,2.5,0.106442577,19.4,0.269,0.054,0.03,950.2,0.42,1,IBU,1453,7,7,150,0.05,0.05,35,0.000,0,Lake water,Single,3.461435707,70.77128586
AMCB,700,90,71.4,1.6,5.1,2.5,0.106442577,19.4,0.269,0.054,0.03,950.2,0.42,1,IBU,1454,10,7,150,0.05,0.05,35,0.000,0,Lake water,Single,5.353469304,92.93061391
CB,700,90,85.7,1.8,3.2,3.7,0.080513419,5.6,0.252,0.028,0.037,9.4,0.011,4.9,IBU,1440,5,5,150,0.05,0.05,25,0.000,0,Ground water,Single,4.379630011,12.40739978
CB,700,90,85.7,1.8,3.2,3.7,0.080513419,5.6,0.252,0.028,0.037,9.4,0.011,4.9,IBU,1440,5,7,150,0.05,0.05,25,0.000,0,Ground water,Single,4.625737416,7.485251684
CB,700,90,85.7,1.8,3.2,3.7,0.080513419,5.6,0.252,0.028,0.037,9.4,0.011,4.9,IBU,1440,5,9,150,0.05,0.05,25,0.000,0,Ground water,Single,4.625343132,7.493137362
CB,700,90,85.7,1.8,3.2,3.7,0.080513419,5.6,0.252,0.028,0.037,9.4,0.011,4.9,IBU,1440,5,11,150,0.05,0.05,25,0.000,0,Ground water,Single,4.624722044,7.50555912
CB,700,90,85.7,1.8,3.2,3.7,0.080513419,5.6,0.252,0.028,0.037,9.4,0.011,4.9,IBU,1440,5,5,150,0.05,0.05,25,0.000,0,Ground water,Single,4.370640177,12.58719647
CB,700,90,85.7,1.8,3.2,3.7,0.080513419,5.6,0.252,0.028,0.037,9.4,0.011,4.9,IBU,1440,5,7,150,0.05,0.05,25,0.000,0,Ground water,Single,4.61753171,7.649365796
CB,700,90,85.7,1.8,3.2,3.7,0.080513419,5.6,0.252,0.028,0.037,9.4,0.011,4.9,IBU,1440,5,9,150,0.05,0.05,25,0.000,0,Ground water,Single,4.619252919,7.614941624
CB,700,90,85.7,1.8,3.2,3.7,0.080513419,5.6,0.252,0.028,0.037,9.4,0.011,4.9,IBU,1440,5,11,150,0.05,0.05,25,0.000,0,Ground water,Single,4.6044703,7.910594009
CB,700,90,85.7,1.8,3.2,3.7,0.080513419,5.6,0.252,0.028,0.037,9.4,0.011,4.9,IBU,1440,5,5,150,0.05,0.05,25,0.000,0,Ground water,Single,4.380116308,12.39767385
CB,700,90,85.7,1.8,3.2,3.7,0.080513419,5.6,0.252,0.028,0.037,9.4,0.011,4.9,IBU,1440,5,7,150,0.05,0.05,25,0.000,0,Ground water,Single,4.622964111,7.540717782
CB,700,90,85.7,1.8,3.2,3.7,0.080513419,5.6,0.252,0.028,0.037,9.4,0.011,4.9,IBU,1440,5,9,150,0.05,0.05,25,0.000,0,Ground water,Single,4.609602044,7.807959127
CB,700,90,85.7,1.8,3.2,3.7,0.080513419,5.6,0.252,0.028,0.037,9.4,0.011,4.9,IBU,1440,5,11,150,0.05,0.05,25,0.000,0,Ground water,Single,4.618605599,7.627888019
MCB,700,90,68.9,1.8,5.7,2.6,0.120464441,21,0.313,0.062,0.032,678.1,0.191,2,IBU,1443,5,5,150,0.05,0.05,25,0.000,0,Ground water,Single,4.360197505,12.7960499
MCB,700,90,68.9,1.8,5.7,2.6,0.120464441,21,0.313,0.062,0.032,678.1,0.191,2,IBU,1443,5,7,150,0.05,0.05,25,0.000,0,Ground water,Single,4.623090427,7.53819146
MCB,700,90,68.9,1.8,5.7,2.6,0.120464441,21,0.313,0.062,0.032,678.1,0.191,2,IBU,1443,5,9,150,0.05,0.05,25,0.000,0,Ground water,Single,4.616235456,7.67529087
MCB,700,90,68.9,1.8,5.7,2.6,0.120464441,21,0.313,0.062,0.032,678.1,0.191,2,IBU,1443,5,11,150,0.05,0.05,25,0.000,0,Ground water,Single,4.60089632,7.982073602
MCB,700,90,68.9,1.8,5.7,2.6,0.120464441,21,0.313,0.062,0.032,678.1,0.191,2,IBU,1443,5,5,150,0.05,0.05,25,0.000,0,Ground water,Single,4.359219261,12.81561477
MCB,700,90,68.9,1.8,5.7,2.6,0.120464441,21,0.313,0.062,0.032,678.1,0.191,2,IBU,1443,5,7,150,0.05,0.05,25,0.000,0,Ground water,Single,4.617774657,7.644506863
MCB,700,90,68.9,1.8,5.7,2.6,0.120464441,21,0.313,0.062,0.032,678.1,0.191,2,IBU,1443,5,9,150,0.05,0.05,25,0.000,0,Ground water,Single,4.61221594,7.755681199
MCB,700,90,68.9,1.8,5.7,2.6,0.120464441,21,0.313,0.062,0.032,678.1,0.191,2,IBU,1443,5,11,150,0.05,0.05,25,0.000,0,Ground water,Single,4.614470259,7.710594816
MCB,700,90,68.9,1.8,5.7,2.6,0.120464441,21,0.313,0.062,0.032,678.1,0.191,2,IBU,1443,5,5,150,0.05,0.05,25,0.000,0,Ground water,Single,4.354772772,12.90454456
MCB,700,90,68.9,1.8,5.7,2.6,0.120464441,21,0.313,0.062,0.032,678.1,0.191,2,IBU,1443,5,7,150,0.05,0.05,25,0.000,0,Ground water,Single,4.602457716,7.950845672
MCB,700,90,68.9,1.8,5.7,2.6,0.120464441,21,0.313,0.062,0.032,678.1,0.191,2,IBU,1443,5,9,150,0.05,0.05,25,0.000,0,Ground water,Single,4.613094503,7.738109939
MCB,700,90,68.9,1.8,5.7,2.6,0.120464441,21,0.313,0.062,0.032,678.1,0.191,2,IBU,1443,5,11,150,0.05,0.05,25,0.000,0,Ground water,Single,4.61680287,7.663942597
AMCB,700,90,71.4,1.6,5.1,2.5,0.106442577,19.4,0.269,0.054,0.03,950.2,0.42,1,IBU,1454,5,5,150,0.05,0.05,25,0.000,0,Ground water,Single,0.862610426,82.74779149
AMCB,700,90,71.4,1.6,5.1,2.5,0.106442577,19.4,0.269,0.054,0.03,950.2,0.42,1,IBU,1454,5,7,150,0.05,0.05,25,0.000,0,Ground water,Single,1.427090169,71.45819663
AMCB,700,90,71.4,1.6,5.1,2.5,0.106442577,19.4,0.269,0.054,0.03,950.2,0.42,1,IBU,1454,5,9,150,0.05,0.05,25,0.000,0,Ground water,Single,1.713908092,65.72183816
AMCB,700,90,71.4,1.6,5.1,2.5,0.106442577,19.4,0.269,0.054,0.03,950.2,0.42,1,IBU,1454,5,11,150,0.05,0.05,25,0.000,0,Ground water,Single,1.963394151,60.73211699
AMCB,700,90,71.4,1.6,5.1,2.5,0.106442577,19.4,0.269,0.054,0.03,950.2,0.42,1,IBU,1454,5,5,150,0.05,0.05,25,0.000,0,Ground water,Single,0.95200431,80.9599138
AMCB,700,90,71.4,1.6,5.1,2.5,0.106442577,19.4,0.269,0.054,0.03,950.2,0.42,1,IBU,1454,5,7,150,0.05,0.05,25,0.000,0,Ground water,Single,1.729711733,65.40576534
AMCB,700,90,71.4,1.6,5.1,2.5,0.106442577,19.4,0.269,0.054,0.03,950.2,0.42,1,IBU,1454,5,9,150,0.05,0.05,25,0.000,0,Ground water,Single,1.890276887,62.19446227
AMCB,700,90,71.4,1.6,5.1,2.5,0.106442577,19.4,0.269,0.054,0.03,950.2,0.42,1,IBU,1454,5,11,150,0.05,0.05,25,0.000,0,Ground water,Single,2.497809444,50.04381112
AMCB,700,90,71.4,1.6,5.1,2.5,0.106442577,19.4,0.269,0.054,0.03,950.2,0.42,1,IBU,1454,5,5,150,0.05,0.05,25,0.000,0,Ground water,Single,0.571828275,88.56343451
AMCB,700,90,71.4,1.6,5.1,2.5,0.106442577,19.4,0.269,0.054,0.03,950.2,0.42,1,IBU,1454,5,7,150,0.05,0.05,25,0.000,0,Ground water,Single,1.65370413,66.92591741
AMCB,700,90,71.4,1.6,5.1,2.5,0.106442577,19.4,0.269,0.054,0.03,950.2,0.42,1,IBU,1454,5,9,150,0.05,0.05,25,0.000,0,Ground water,Single,1.862504288,62.74991424
AMCB,700,90,71.4,1.6,5.1,2.5,0.106442577,19.4,0.269,0.054,0.03,950.2,0.42,1,IBU,1454,5,11,150,0.05,0.05,25,0.000,0,Ground water,Single,2.492314491,50.15371018
CB,700,90,85.7,1.8,3.2,3.7,0.080513419,5.6,0.252,0.028,0.037,9.4,0.011,4.9,IBU,1440,5,5,150,0.05,0.05,25,0.000,0,Lake water,Single,4.507600588,9.847988242
CB,700,90,85.7,1.8,3.2,3.7,0.080513419,5.6,0.252,0.028,0.037,9.4,0.011,4.9,IBU,1440,5,7,150,0.05,0.05,25,0.000,0,Lake water,Single,4.635240114,7.295197713
CB,700,90,85.7,1.8,3.2,3.7,0.080513419,5.6,0.252,0.028,0.037,9.4,0.011,4.9,IBU,1440,5,9,150,0.05,0.05,25,0.000,0,Lake water,Single,4.660103205,6.797935894
CB,700,90,85.7,1.8,3.2,3.7,0.080513419,5.6,0.252,0.028,0.037,9.4,0.011,4.9,IBU,1440,5,11,150,0.05,0.05,25,0.000,0,Lake water,Single,4.659492752,6.810144963
CB,700,90,85.7,1.8,3.2,3.7,0.080513419,5.6,0.252,0.028,0.037,9.4,0.011,4.9,IBU,1440,5,5,150,0.05,0.05,25,0.000,0,Lake water,Single,4.504572481,9.908550374
CB,700,90,85.7,1.8,3.2,3.7,0.080513419,5.6,0.252,0.028,0.037,9.4,0.011,4.9,IBU,1440,5,7,150,0.05,0.05,25,0.000,0,Lake water,Single,4.648595595,7.028088105
CB,700,90,85.7,1.8,3.2,3.7,0.080513419,5.6,0.252,0.028,0.037,9.4,0.011,4.9,IBU,1440,5,9,150,0.05,0.05,25,0.000,0,Lake water,Single,4.670017838,6.599643231
CB,700,90,85.7,1.8,3.2,3.7,0.080513419,5.6,0.252,0.028,0.037,9.4,0.011,4.9,IBU,1440,5,11,150,0.05,0.05,25,0.000,0,Lake water,Single,4.658063421,6.838731578
CB,700,90,85.7,1.8,3.2,3.7,0.080513419,5.6,0.252,0.028,0.037,9.4,0.011,4.9,IBU,1440,5,5,150,0.05,0.05,25,0.000,0,Lake water,Single,4.500431787,9.991364259
CB,700,90,85.7,1.8,3.2,3.7,0.080513419,5.6,0.252,0.028,0.037,9.4,0.011,4.9,IBU,1440,5,7,150,0.05,0.05,25,0.000,0,Lake water,Single,4.655528026,6.889439478
CB,700,90,85.7,1.8,3.2,3.7,0.080513419,5.6,0.252,0.028,0.037,9.4,0.011,4.9,IBU,1440,5,9,150,0.05,0.05,25,0.000,0,Lake water,Single,4.658449022,6.83101957
CB,700,90,85.7,1.8,3.2,3.7,0.080513419,5.6,0.252,0.028,0.037,9.4,0.011,4.9,IBU,1440,5,11,150,0.05,0.05,25,0.000,0,Lake water,Single,4.657759241,6.844815173
MCB,700,90,68.9,1.8,5.7,2.6,0.120464441,21,0.313,0.062,0.032,678.1,0.191,2,IBU,1443,5,5,150,0.05,0.05,25,0.000,0,Lake water,Single,4.470302931,10.59394137
MCB,700,90,68.9,1.8,5.7,2.6,0.120464441,21,0.313,0.062,0.032,678.1,0.191,2,IBU,1443,5,7,150,0.05,0.05,25,0.000,0,Lake water,Single,4.640447089,7.191058227
MCB,700,90,68.9,1.8,5.7,2.6,0.120464441,21,0.313,0.062,0.032,678.1,0.191,2,IBU,1443,5,9,150,0.05,0.05,25,0.000,0,Lake water,Single,4.658404727,6.831905452
MCB,700,90,68.9,1.8,5.7,2.6,0.120464441,21,0.313,0.062,0.032,678.1,0.191,2,IBU,1443,5,11,150,0.05,0.05,25,0.000,0,Lake water,Single,4.65486603,6.902679391
MCB,700,90,68.9,1.8,5.7,2.6,0.120464441,21,0.313,0.062,0.032,678.1,0.191,2,IBU,1443,5,5,150,0.05,0.05,25,0.000,0,Lake water,Single,4.50070037,9.985992591
MCB,700,90,68.9,1.8,5.7,2.6,0.120464441,21,0.313,0.062,0.032,678.1,0.191,2,IBU,1443,5,7,150,0.05,0.05,25,0.000,0,Lake water,Single,4.636838729,7.263225417
MCB,700,90,68.9,1.8,5.7,2.6,0.120464441,21,0.313,0.062,0.032,678.1,0.191,2,IBU,1443,5,9,150,0.05,0.05,25,0.000,0,Lake water,Single,4.65007985,6.998402996
MCB,700,90,68.9,1.8,5.7,2.6,0.120464441,21,0.313,0.062,0.032,678.1,0.191,2,IBU,1443,5,11,150,0.05,0.05,25,0.000,0,Lake water,Single,4.655273134,6.894537328
MCB,700,90,68.9,1.8,5.7,2.6,0.120464441,21,0.313,0.062,0.032,678.1,0.191,2,IBU,1443,5,5,150,0.05,0.05,25,0.000,0,Lake water,Single,4.483358017,10.33283966
MCB,700,90,68.9,1.8,5.7,2.6,0.120464441,21,0.313,0.062,0.032,678.1,0.191,2,IBU,1443,5,7,150,0.05,0.05,25,0.000,0,Lake water,Single,4.639991665,7.200166707
MCB,700,90,68.9,1.8,5.7,2.6,0.120464441,21,0.313,0.062,0.032,678.1,0.191,2,IBU,1443,5,9,150,0.05,0.05,25,0.000,0,Lake water,Single,4.628630225,7.427395506
MCB,700,90,68.9,1.8,5.7,2.6,0.120464441,21,0.313,0.062,0.032,678.1,0.191,2,IBU,1443,5,11,150,0.05,0.05,25,0.000,0,Lake water,Single,4.654627245,6.907455102
AMCB,700,90,71.4,1.6,5.1,2.5,0.106442577,19.4,0.269,0.054,0.03,950.2,0.42,1,IBU,1454,5,5,150,0.05,0.05,25,0.000,0,Lake water,Single,1.238841226,75.22317549
AMCB,700,90,71.4,1.6,5.1,2.5,0.106442577,19.4,0.269,0.054,0.03,950.2,0.42,1,IBU,1454,5,7,150,0.05,0.05,25,0.000,0,Lake water,Single,2.078005275,58.4398945
AMCB,700,90,71.4,1.6,5.1,2.5,0.106442577,19.4,0.269,0.054,0.03,950.2,0.42,1,IBU,1454,5,9,150,0.05,0.05,25,0.000,0,Lake water,Single,2.452825683,50.94348635
AMCB,700,90,71.4,1.6,5.1,2.5,0.106442577,19.4,0.269,0.054,0.03,950.2,0.42,1,IBU,1454,5,11,150,0.05,0.05,25,0.000,0,Lake water,Single,2.488494121,50.23011758
AMCB,700,90,71.4,1.6,5.1,2.5,0.106442577,19.4,0.269,0.054,0.03,950.2,0.42,1,IBU,1454,5,5,150,0.05,0.05,25,0.000,0,Lake water,Single,0.903140573,81.93718853
AMCB,700,90,71.4,1.6,5.1,2.5,0.106442577,19.4,0.269,0.054,0.03,950.2,0.42,1,IBU,1454,5,7,150,0.05,0.05,25,0.000,0,Lake water,Single,2.149104977,57.01790046
AMCB,700,90,71.4,1.6,5.1,2.5,0.106442577,19.4,0.269,0.054,0.03,950.2,0.42,1,IBU,1454,5,9,150,0.05,0.05,25,0.000,0,Lake water,Single,2.585734598,48.28530805
AMCB,700,90,71.4,1.6,5.1,2.5,0.106442577,19.4,0.269,0.054,0.03,950.2,0.42,1,IBU,1454,5,11,150,0.05,0.05,25,0.000,0,Lake water,Single,2.630559837,47.38880325
AMCB,700,90,71.4,1.6,5.1,2.5,0.106442577,19.4,0.269,0.054,0.03,950.2,0.42,1,IBU,1454,5,5,150,0.05,0.05,25,0.000,0,Lake water,Single,1.541860071,69.16279858
AMCB,700,90,71.4,1.6,5.1,2.5,0.106442577,19.4,0.269,0.054,0.03,950.2,0.42,1,IBU,1454,5,7,150,0.05,0.05,25,0.000,0,Lake water,Single,2.013778811,59.72442377
AMCB,700,90,71.4,1.6,5.1,2.5,0.106442577,19.4,0.269,0.054,0.03,950.2,0.42,1,IBU,1454,5,9,150,0.05,0.05,25,0.000,0,Lake water,Single,2.613844044,47.72311911
AMCB,700,90,71.4,1.6,5.1,2.5,0.106442577,19.4,0.269,0.054,0.03,950.2,0.42,1,IBU,1454,5,11,150,0.05,0.05,25,0.000,0,Lake water,Single,2.618544455,47.6291109
